Repository: vvvvsv/Steel-Properties-Prediction

# 钢材性能预测项目

王思远 黄高翔 2022.06.09

题目详见`prob.zip`，报告详见`Steel-Report.pptx`

## 题目

基于机器学习算法，依据钢材的生产参数，预测成品钢材的性能（实验屈服值、实验抗拉值、实验伸长率）。其中，生产参数包括：

1. 基本信息：材料（含生产月份信息）、试批号、牌号、钢种

2. 工艺参数：出炉温度、加热时间、板坯厚度、中间坯厚度、粗轧压下率、精轧开轧温度、终轧温度、成品厚度、粗轧压缩比、精轧压缩比

3. 元素成分：C、Si、Mn、AlT、Nb、V、Ti、Ni、Cu、Cr、Mo、P、S

## 实验结果

|      | 实验屈服值  |        |            |        | 实验抗拉值  |        |            |        | 实验伸长率 |      |            |        |
| ---- | ------ | ------ | ---------- | ------ | ------ | ------ | ---------- | ------ | ----- | ---- | ---------- | ------ |
| 模型   | GBDT   | SVR    | Simple MLP | 多任务    | GBDT   | SVR    | Simple MLP | 多任务    | GBDT  | SVR  | Simple MLP | 多任务    |

File: data/b.csv (part 2 of 16)
,材料,试批号,实验屈服值,实验抗拉值,实验伸长率,牌号,钢种,出炉温度,加热时间,板坯厚度,中间坯厚度,粗轧压下率,精轧开轧温度,终轧温度,成品厚度,粗轧压缩比,精轧压缩比,C,Si,Mn,AlT,Nb,V,Ti,Ni,Cu,Cr,Mo,P,S,Ceq,Pcm,温度差
207,1207R12400,1LL012479400,318,432,33,AB/A,ZF4H6100,1182,12371,264,75,0.225,1065,843,12.2,3.52,6.148,0.16,0.11,0.52,0.024,0.001,0,0.003,0.02,0.04,0.02,0.01,0.009,0.0033,0.256666667,0.725333333,222
208,1215M19400,1LL012642700,355,457,34,AB/A,ZF4H6100,1182,13310,264,70,0.265,968,839,18.5,3.771,3.784,0.16,0.11,0.52,0.023,0.001,0.001,0.002,0.02,0.04,0.03,0,0.02,0.0072,0.256866667,0.725266667,129
209,1215M30800,1LL012643900,362,447,28.5,AB/A,ZF4H6100,1182,13310,264,70,0.254,991,826,15,3.771,4.667,0.15,0.11,0.52,0.028,0.001,0,0.002,0.02,0.04,0.04,0.01,0.015,0.0056,0.250666667,0.716333333,165
210,1215M62300,1LL012645700,395,478,31.5,AB/A,ZF4H6100,1192,12577,264,70,0.231,1050,846,12,3.771,5.833,0.17,0.11,0.53,0.035,0,0,0.002,0.02,0.03,0.03,0,0.016,0.0075,0.267666667,0.735166667,204
211,1215M67300,1LL012645800,391,463,33,AB/A,ZF4H6100,1190,12474,264,70,0.28,1040,818,12,3.771,5.833,0.17,0.11,0.53,0.035,0,0,0.002,0.02,0.03,0.03,0,0.016,0.0075,0.267666667,0.735166667,222
212,1215M74400,1LL012646300,388,486,31,AB/A,ZF4H6100,1206,12876,264,80,0.252,1047,826,11,3.3,7.273,0.16,0.13,0.52,0.029,0,0,0.002,0.02,0.03,0.04,0.01,0.023,0.005,0.26,0.717,221
213,1215M01A00,1LL012723200,380,491,32,AB/A,ZF4H6100,1189,13387,264,70,0.268,1085,825,10,3.771,7,0.17,0.14,0.53,0.023,0,0,0.003,0.02,0.03,0.03,0,0.016,0.0081,0.267666667,0.736166667,260
214,1215M01A00,1LL012723300,380,473,34,AB/A,ZF4H6100,1189,13387,264,70,0.268,1085,825,10,3.771,7,0.17,0.14,0.53,0.023,0,0,0.003,0.02,0.03,0.03,0,0.016,0.0081,0.267666667,0.736166667,260
215,1215N45500,1LL012723900,390,466,32.5,AB/A,ZF4H6100,1221,13197,264,80,0.239,1063,821,10,3.3,8,0.17,0.13,0.53,0.031,0,0,0.006,0.02,0.03,0.05,0.01,0.018,0.0065,0.273666667,0.7375,242
216,1215N49400,1LL012725200,359,441,34,AB/A,ZF4H6100,1199,15904,264,79.99,0.238,1093,835,10,3.3,7.999,0.16,0.09,0.53,0.036,0,0,0.002,0.02,0.03,0.04,0.01,0.012,0.0117,0.261666667,0.725666667,258
217,1220N29600,1LL014088800,351,468,32.5,AB/A,EF4R5100,1177,13198,264,74.99,0.202,954,827,20,3.52,3.75,0.16,0.17,0.91,0.04,0.012,0,0.014,0.02,0.03,0.03,0,0.013,0.0034,0.321,1.107166667,127
218,1221P74300,1LL014822800,322,430,42.5,AB/A,ZF4H6100,1189,13374,264,70,0.259,976,829,16.5,3.771,4.242,0.15,0.12,0.53,0.028,0.002,0,0.004,0.01,0.03,0.03,0,0.009,0.004,0.247,0.7155,147
219,1220N43800,1LL014900000,328,445,32,AB/A,ZF4H6100,1212,15601,264,69.99,0.261,971,827,18.2,3.772,3.846,0.16,0.11,0.51,0.026,0.001,0,0.004,0.02,0.03,0.04,0.01,0.014,0.0044,0.258333333,0.706333333,144
220,1220N57800,1LL014900700,338,452,36,AB/A,ZF4H6100,1174,13859,264,75,0.25,1012,828,14.5,3.52,5.172,0.17,0.16,0.52,0.027,0.001,0,0.006,0.02,0.03,0.05,0.01,0.021,0.0024,0.272,0.7285,184
221,1222M46800,1LL015150200,315,448,45,AB/A,ZF4H6100,1191,12624,264,70,0.265,1060,833,11,3.771,6.364,0.16,0.11,0.57,0.037,0,0,0.001,0.02,0.02,0.03,0,0.021,0.0062,0.263666667,0.755166667,227
222,1222M46800,1LL015150300,315,441,37.5,AB/A,ZF4H6100,1191,12624,264,70,0.265,1060,833,11,3.771,6.364,0.16,0.11,0.57,0.037,0,0,0.001,0.02,0.02,0.03,0,0.021,0.0062,0.263666667,0.755166667,227
223,1222M46800,1LL015150400,312,443,39.5,AB/A,ZF4H6100,1191,12624,264,70,0.265,1060,833,11,3.771,6.364,0.16,0.11,0.57,0.037,0,0,0.001,0.02,0.02,0.03,0,0.021,0.0062,0.263666667,0.755166667,227
224,1222M55800,1LL015150700,384,464,31.5,AB/A,ZF4H6100,1180,12541,264,70,0.262,980,830,12,3.771,5.833,0.16,0.11,0.53,0.035,0.001,0,0.002,0.02,0.03,0.05,0,0.02,0.0049,0.261666667,0.726166667,150
225,1222M55800,1LL015150800,362,458,33,AB/A,ZF4H6100,1180,12541,264,70,0.262,980,830,12,3.771,5.833,0.16,0.11,0.53,0.035,0.001,0,0.002,0.02,0.03,0.05,0,0.02,0.0049,0.261666667,0.726166667,150
226,1222M74800,1LL015151200,356,470,28,AB/A,ZF4H6100,1199,11930,264,70,0.262,1026,821,12,3.771,5.833,0.16,0.12,0.52,0.03,0.001,0,0.003,0.01,0.03,0.04,0,0.019,0.0029,0.257333333,0.716,205
227,1222M74800,1LL015151300,350,459,28.5,AB/A,ZF4H6100,1199,11930,264,70,0.262,1026,821,12,3.771,5.833,0.16,0.12,0.52,0.03,0.001,0,0.003,0.01,0.03,0.04,0,0.019,0.0029,0.257333333,0.716,205
228,1222M65800,1LL015151700,320,418,35.5,AB/A,ZF4H6100,1198,12351,264,70,0.273,998,820,14,3.771,5,0.15,0.12,0.51,0.032,0,0,0.003,0.02,0.03,0.05,0,0.018,0.0045,0.248333333,0.6965,178
229,1222M65800,1LL015151800,298,423,36.5,AB/A,ZF4H6100,1198,12351,264,70,0.273,998,820,14,3.771,5,0.15,0.12,0.51,0.032,0,0,0.003,0.02,0.03,0.05,0,0.018,0.0045,0.248333333,0.6965,178
230,1222P77800,1LL015152200,393,468,32.5,AB/A,ZF4H6100,1201,12562,264,70,0.252,952,810,15,3.771,4.667,0.16,0.14,0.52,0.032,0,0,0.003,0.02,0.03,0.04,0.01,0.022,0.0039,0.26,0.717333333,142
231,1222P77800,1LL015152300,366,468,33,AB/A,ZF4H6100,1201,12562,264,70,0.252,952,810,15,3.771,4.667,0.16,0.14,0.52,0.032,0,0,0.003,0.02,0.03,0.04,0.01,0.022,0.0039,0.26,0.717333333,142
232,1222P70600,1LL015307100,342,441,37.5,AB/A,ZF4H6100,1208,12398,264,70,0.267,961,814,16,3.771,4.375,0.16,0.18,0.52,0.037,0.001,0,0.003,0.02,0.03,0.04,0.01,0.019,0.0052,0.26,0.718666667,147
233,1222P96400,1LL015307800,342,444,35,AB/A,ZF4H6100,1193,12340,264,69.99,0.243,969,825,20,3.772,3.5,0.16,0.13,0.54,0.03,0,0,0.002,0.03,0.04,0.05,0,0.012,0.0036,0.264666667,0.746833333,144
234,1222Q11600,1LL015308400,318,448,33,AB/A,ZF4H6100,1176,12421,264,75,0.247,895,846,28,3.52,2.679,0.18,0.12,0.51,0.026,0.001,0,0.002,0.05,0.03,0.06,0.01,0.015,0.0035,0.284333333,0.727666667,49
235,1222Q11600,1LL015308500,313,441,36,AB/A,ZF4H6100,1176,12421,264,75,0.247,895,846,28,3.52,2.679,0.18,0.12,0.51,0.026,0.001,0,0.002,0.05,0.03,0.06,0.01,0.015,0.0035,0.284333333,0.727666667,49
236,1221L50200,1LL015359100,323,447,34.5,AB/A,ZF4H6100,1229,14741,222,85,0.199,1045,859,9.5,2.612,8.947,0.16,0.12,0.53,0.033,0,0,0.003,0.02,0.02,0.04,0,0.022,0.0051,0.259,0.716,186
237,1221L50300,1LL015359200,329,451,35.5,AB/A,ZF4H6100,1229,14741,222,85,0.199,1045,859,9.5,2.612,8.947,0.16,0.12,0.53,0.033,0,0,0.003,0.02,0.02,0.04,0,0.022,0.0051,0.259,0.716,186
238,1222L07320,1LL015494400,298,415,37.5,AB/A,EF4G7300,1196,13130,264,70,0.265,993,819,15.5,3.771,4.516,0.1,0.18,0.8,0.026,0.002,0.002,0.003,0.02,0.03,0.06,0.01,0.013,0.0025,0.251066667,0.939866667,174
239,1222K91520,1LL015494700,299,411,37.5,AB/A,EF4G7300,1194,13037,264,70,0.269,995,830,12.5,3.771,5.6,0.09,0.17,0.82,0.025,0.002,0,0.004,0.01,0.03,0.04,0,0.011,0.0019,0.237333333,0.947666667,165
240,1222Q15800,1LL015529700,361,460,32,AB/A,ZF4H6100,1208,11996,264,75,0.221,1064,857,11,3.52,6.818,0.19,0.16,0.55,0.032,0.001,0,0.004,0.02,0.03,0.04,0.01,0.01,0.0048,0.295,0.778,207
241,1222Q15800,1LL015530100,319,452,40.5,AB/A,ZF4H6100,1208,11996,264,75,0.221,1064,857,11,3.52,6.818,0.19,0.16,0.55,0.032,0.001,0,0.004,0.02,0.03,0.04,0.01,0.01,0.0048,0.295,0.778,207
242,1131L69100,1LL015601200,328,450,37,AB/A,ZF4H7100,1201,12160,264,70,0.234,971,830,20,3.771,3.5,0.14,0.11,0.62,0.024,0.002,0,0.002,0.01,0.03,0.03,0.01,0.015,0.0046,0.254,0.795833333,141
243,1206N05300,1LL015601300,327,445,34,AB/A,ZF4H6100,1210,11486,264,75,0.227,1057,819,10.5,3.52,7.143,0.16,0.11,0.51,0.035,0,0,0.002,0.02,0.03,0.04,0,0.011,0.0048,0.256333333,0.705666667,238
244,1223M25400,1LL015642900,316,428,34.5,AB/A,ZF4H6100,1191,12717,264,90,0.217,895,827,35,2.933,2.571,0.15,0.14,0.53,0.029,0,0,0.001,0.01,0.03,0.03,0,0.008,0.0039,0.247,0.716166667,68
245,1223M45300,1LL015643000,346,453,30.5,AB/A,ZF4H6100,1184,12651,264,69.99,0.247,897,799,22,3.772,3.181,0.15,0.14,0.53,0.029,0,0,0.001,0.01,0.03,0.03,0,0.008,0.0039,0.247,0.716166667,98
246,1223M47A00,1LL015643900,347,460,36.5,AB/A,ZF4H6100,1192,12940,264,69.99,0.269,994,833,14,3.772,4.999,0.17,0.09,0.52,0.032,0.001,0,0.001,0.02,0.04,0.04,0,0.012,0.0056,0.268666667,0.735,161
247,1223M63900,1LL015644600,340,460,35,AB/A,ZF4H6100,1204,12896,264,70,0.237,1079,836,11,3.771,6.364,0.16,0.09,0.52,0.032,0.002,0,0.001,0.01,0.03,0.06,0,0.018,0.0039,0.261333333,0.716,243
248,1222M14200,1LL015958200,367,456,33,AB/A,EF4G6100,1178,12574,264,60,0.253,991,856,20,4.4,3,0.11,0.2,0.8,0.03,0.002,0.001,0.004,0.02,0.03,0.08,0.01,0.021,0.0021,0.264866667,0.951433333,135
249,1301L59800,1LL016275900,384,472,30.5,AB/A,ZF4H6100,1170,13288,264,69.99,0.221,1022,806,12.7,3.772,5.511,0.15,0.09,0.54,0.038,0,0,0.002,0.02,0.03,0.06,0.01,0.014,0.0028,0.257333333,0.726666667,216
250,1301L63300,1LL016276500,379,460,32,AB/A,ZF4H6100,1179,13918,264,70,0.264,1004,829,17.2,3.771,4.07,0.16,0.12,0.54,0.034,0.001,0,0.002,0.02,0.03,0.07,0.01,0.012,0.005,0.269333333,0.738166667,175
251,1301L33400,1LL016277200,380,468,31,AB/A,ZF4H6100,1167,12713,264,85,0.243,896,826,30.3,3.106,2.805,0.16,0.13,0.57,0.03,0.002,0,0.003,0.02,0.03,0.04,0.01,0.014,0.0034,0.268333333,0.767,70
252,1301L39600,1LL016277300,362,453,32,AB/A,ZF4H6100,1185,13782,264,69.99,0.296,989,827,20.2,3.772,3.465,0.16,0.13,0.57,0.03,0.002,0,0.003,0.02,0.03,0.04,0.01,0.014,0.0034,0.268333333,0.767,162
253,1301L42400,1LL016278100,369,457,36,AB/A,ZF4H6100,1190,14118,264,69.99,0.277,966,822,19.2,3.772,3.645,0.16,0.11,0.53,0.035,0,0,0.002,0.02,0.04,0.06,0.01,0.012,0.0028,0.266333333,0.737333333,144
254,1301L93200,1LL017196800,329,454,28.5,AB/A,ZF4H6100,1176,13265,264,70,0.289,992,847,20.2,3.771,3.465,0.16,0.12,0.53,0.034,0,0,0.002,0.02,0.04,0.03,0.01,0.011,0.0032,0.260333333,0.736166667,145
255,1222K65700,1LL017381200,325,435,33.5,AB/A,EF4G7300,1224,15846,264,69.99,0.215,1105,849,10.7,3.772,6.541,0.09,0.17,0.82,0.025,0.002,0,0.004,0.01,0.03,0.04,0,0.011,0.0019,0.237333333,0.947666667,256
256,1305P42400,1LL018146900,354,466,38,AB/A,ZF4H6100,1213,13768,264,75,0.23,1112,847,10,3.52,7.5,0.17,0.13,0.55,0.033,0,0,0.001,0.02,0.04,0.04,0.01,0.014,0.0087,0.275666667,0.767,265
257,1117L49200,1LL018987400,314,437,33.5,AB/A,EF4G6100,1194,12877,264,80,0.257,945,863,28,3.3,2.857,0.12,0.18,0.82,0.034,0.001,0.001,0.002,0.02,0.04,0.04,0.01,0.02,0.0034,0.270866667,0.988766667,82
258,1216M13200,1LL018987700,357,442,35.5,AB/A,EF4G5100,1186,12227,264,90,0.24,907,852,34,2.933,2.647,0.11,0.21,0.83,0.029,0.012,0.001,0.004,0.02,0.04,0.02,0,0.013,0.004,0.256533333,0.9881,55
259,1216M62220,1LL018987800,325,458,38,AB/A,EF4F6400,1207,13035,264,69.99,0.29,952,816,18,3.772,3.888,0.12,0.17,0.84,0.033,0.002,0.001,0.003,0.02,0.04,0.03,0,0.016,0.0041,0.2702,1.007266667,136
260,1216M62220,1LL018987900,336,459,35,AB/A,EF4F6400,1207,13035,264,69.99,0.29,952,816,18,3.772,3.888,0.12,0.17,0.84,0.033,0.002,0.001,0.003,0.02,0.04,0.03,0,0.016,0.0041,0.2702,1.007266667,136
261,1305N71800,1LL019192600,345,471,33.5,AB/A,EF4R5100,1172,12124,264,77,0.267,983,848,20,3.429,3.85,0.16,0.18,0.92,0.029,0.011,0.001,0.012,0.02,0.04,0.06,0.01,0.017,0.003,0.331533333,1.129766667,135
262,1225L95200,1LL019784600,330,445,47.5,AB/A,EF4G8100,1197,12448,121,69.99,0.231,1004,816,10.2,1.729,6.862,0.13,0.17,0.81,0.026,0.001,0.001,0.004,0.02,0.03,0.03,0,0.013,0.0022,0.274533333,0.977266667,188
263,1309S34400,1LL019902300,352,487,30,AB/A,EF4R5100,1188,13740,222,75,0.29,924,843,25.2,2.96,2.976,0.17,0.14,0.92,0.021,0.011,0,0.012,0.01,0.03,0.06,0.01,0.022,0.0061,0.34,1.128333333,81
264,1312M77300,1LL019981500,321,450,41,AB/A,ZF4H6100,1199,15702,222,70,0.246,1055,818,9.2,3.171,7.609,0.15,0.08,0.53,0.036,0.001,0,0.001,0.02,0.03,0.06,0.02,0.021,0.0045,0.257666667,0.717,237
265,1312M77300,1LL019981700,338,453,29.5,AB/A,ZF4H6100,1199,15702,222,70,0.246,1055,818,9.2,3.171,7.609,0.15,0.08,0.53,0.036,0.001,0,0.001,0.02,0.03,0.06,0.02,0.021,0.0045,0.257666667,0.717,237
266,1310K56500,1LL019983000,331,460,36,AB/A,ZF4H6100,1196,13363,222,70,0.306,974,825,13.2,3.171,5.303,0.16,0.12,0.53,0.028,0,0,0.003,0.03,0.04,0.04,0,0.017,0.0031,0.261,0.736,149
267,1310K68400,1LL019983900,363,460,29.5,AB/A,ZF4H6100,1186,13144,222,60,0.359,943,829,20.2,3.7,2.97,0.17,0.13,0.52,0.043,0.001,0,0.002,0.02,0.05,0.04,0.01,0.02,0.0094,0.271333333,0.747,114
268,1310K83400,1LL019999200,370,469,34,AB/A,ZF4H6100,1149.5,15119,222,69.99,0.295,982,825,16.89,3.172,4.144,0.16,0.13,0.54,0.038,0.001,0,0.002,0.02,0.04,0.04,0.01,0.019,0.0064,0.264,0.747,157
269,1310K90500,1LL019999800,383,473,33,AB/A,ZF4H6100,1205,13582,222,70,0.306,1036,851,15.1,3.171,4.636,0.17,0.13,0.53,0.022,0,0,0.002,0.02,0.03,0.06,0.01,0.013,0.0075,0.275666667,0.738,185
270,1310K22300,1LL020000300,362,465,29,AB/A,ZF4H6100,1214,12356,222,60,0.313,958,835,19.7,3.7,3.046,0.17,0.09,0.52,0.02,0,0,0.001,0.02,0.03,0.05,0.01,0.019,0.0048,0.272,0.726166667,123
271,1308L80400,1LL020126400,361,463,36,AB/A,ZF4H6100,1188,11988,264,59.99,0.299,1049,826,12.2,4.401,4.917,0.16,0.13,0.51,0.035,0.001,0,0.002,0.02,0.03,0.06,0.01,0.018,0.0072,0.262333333,0.708,223
272,1308L82600,1LL020127200,364,464,34.5,AB/A,ZF4H6100,1171,12704,264,70,0.243,1025,861,12.7,3.771,5.512,0.17,0.13,0.53,0.042,0,0,0.002,0.02,0.03,0.04,0,0.014,0.0093,0.269666667,0.736333333,164
273,1308M27800,1LL020220100,318,442,40.5,AB/A,ZF4H6100,1198,13389,264,69.99,0.27,990,812,10.2,3.772,6.862,0.17,0.1,0.53,0.031,0,0,0.002,0.02,0.04,0.04,0,0.012,0.0059,0.270333333,0.745333333,178
274,1308M03A00,1LL020220800,328,444,34,AB/A,ZF4H6100,1186,13370,264,80,0.206,981,818,13.2,3.3,6.061,0.17,0.12,0.55,0.03,0,0,0.004,0.02,0.03,0.04,0,0.018,0.0072,0.273,0.756,163
275,1308L53300,1LL020221400,375,469,31.5,AB/A,ZF4H6100,1195,13517,264,70,0.17,969,842,19.2,3.771,3.646,0.17,0.11,0.53,0.037,0.002,0,0.004,0.02,0.04,0.11,0.01,0.021,0.0073,0.286333333,0.749833333,127
276,1308M48300,1LL020222000,334,451,41.5,AB/A,ZF4H6100,1211,13383,264,69.99,0.228,1063,853,12.2,3.772,5.737,0.15,0.1,0.51,0.036,0,0,0.002,0.02,0.03,0.06,0,0.018,0.007,0.250333333,0.696333333,210
277,1308M65300,1LL020223400,345,443,37,AB/A,ZF4H6100,1183,13134,264,65,0.256,962,842,13.2,4.062,4.924,0.15,0.12,0.51,0.036,0,0,0.002,0.02,0.03,0.04,0,0.018,0.0078,0.246333333,0.696,120
278,1308M65300,1LL020223700,345,450,39.5,AB/A,ZF4H6100,1183,13134,264,65,0.256,962,842,13.2,4.062,4.924,0.15,0.12,0.51,0.036,0,0,0.002,0.02,0.03,0.04,0,0.018,0.0078,0.246333333,0.696,120
279,1308M90300,1LL020224100,385,468,34,AB/A,ZF4H6100,1163,12684,264,60,0.311,967,765,13.2,4.4,4.545,0.16,0.1,0.57,0.051,0,0,0.002,0.02,0.03,0.06,0.01,0.014,0.0148,0.272333333,0.767,202
280,1308N10400,1LL020224900,340,450,36,AB/A,ZF4H6100,1180,12425,264,70,0.258,993,812,13.5,3.771,5.185,0.15,0.09,0.52,0.029,0,0,0.002,0.02,0.03,0.05,0,0.022,0.0067,0.25,0.7055,181
281,1308N31300,1LL020225500,347,456,36,AB/A,ZF4H6100,1189,12544,264,70,0.263,969,806,14.2,3.771,4.93,0.16,0.12,0.54,0.034,0,0,0.002,0.02,0.03,0.03,0,0.015,0.0049,0.259333333,0.7355,163
282,1308N40400,1LL020225600,338,453,33,AB/A,ZF4H6100,1181,12470,264,70,0.277,994,818,14,3.771,5,0.16,0.12,0.54,0.034,0,0,0.002,0.02,0.03,0.03,0,0.015,0.0049,0.259333333,0.7355,176
283,1308N52400,1LL020226300,343,464,34,AB/A,ZF4H6100,1159,11970,264,69.99,0.263,1019,809,14.7,3.772,4.761,0.16,0.11,0.54,0.023,0,0,0.001,0.02,0.04,0.03,0,0.015,0.0058,0.26,0.745166667,210
284,1308P02400,1LL020226900,328,442,34,AB/A,ZF4H6100,1195,11957,264,70,0.273,995,833,15.1,3.771,4.636,0.15,0.09,0.55,0.028,0,0,0.002,0.02,0.04,0.05,0,0.017,0.0041,0.255666667,0.7455,162
285,1308Q43200,1LL020227600,324,436,39,AB/A,ZF4H6100,1195,11999,264,70,0.275,993,837,15.1,3.771,4.636,0.15,0.14,0.53,0.038,0,0,0.004,0.02,0.03,0.03,0.01,0.013,0.0029,0.249666667,0.716833333,156
286,1308Q46200,1LL020227700,341,446,37,AB/A,ZF4H6100,1192,11984,264,70,0.274,994,832,15.1,3.771,4.636,0.15,0.14,0.53,0.038,0,0,0.004,0.02,0.03,0.03,0.01,0.013,0.0029,0.249666667,0.716833333,162
287,1308Q52600,1LL020227800,328,445,35,AB/A,ZF4H6100,1190,11954,264,70,0.255,995,850,15.1,3.771,4.636,0.15,0.14,0.53,0.038,0,0,0.004,0.02,0.03,0.03,0.01,0.013,0.0029,0.249666667,0.716833333,145
288,1308N87300,1LL020228400,328,449,43,AB/A,ZF4H6100,1149.5,12222,264,70,0.253,983,822,15.39,3.771,4.548,0.16,0.09,0.51,0.032,0,0,0.002,0.02,0.03,0.05,0.01,0.019,0.0071,0.260333333,0.706166667,161
289,1308Q97400,1LL020229100,328,451,34.5,AB/A,ZF4H6100,1184,12503,264,70,0.257,1041,846,16.2,3.771,4.321,0.17,0.13,0.52,0.038,0,0,0.002,0.01,0.02,0.03,0.01,0.014,0.0086,0.266666667,0.7165,195
290,1308Q74A00,1LL020400500,355,459,31,AB/A,ZF4H6100,1202,12485,264,65,0.253,1084,834,9.2,4.062,7.065,0.17,0.1,0.53,0.036,0,0,0.001,0.02,0.03,0.03,0.01,0.019,0.0106,0.269666667,0.7355,250
291,1308Q74A00,1LL020400700,340,451,34,AB/A,ZF4H6100,1202,12485,264,65,0.253,1084,834,9.2,4.062,7.065,0.17,0.1,0.53,0.036,0,0,0.001,0.02,0.03,0.03,0.01,0.019,0.0106,0.269666667,0.7355,250
292,1308R21A00,1LL020401000,378,472,31.5,AB/A,ZF4H6100,1198,12665,264,70,0.212,1029,808,11.2,3.771,6.25,0.16,0.09,0.52,0.023,0,0,0.001,0.02,0.04,0.03,0.01,0.013,0.0056,0.258666667,0.725166667,221
293,1308R21A00,1LL020401300,370,465,32.5,AB/A,ZF4H6100,1198,12665,264,70,0.212,1029,808,11.2,3.771,6.25,0.16,0.09,0.52,0.023,0,0,0.001,0.02,0.04,0.03,0.01,0.013,0.0056,0.258666667,0.725166667,221
294,1308R23400,1LL020469600,350,454,37,AB/A,ZF4H6100,1198,12854,264,70,0.233,1061,817,10.2,3.771,6.863,0.16,0.1,0.52,0.022,0,0,0.002,0.02,0.03,0.03,0.01,0.022,0.0042,0.258,0.7155,244
295,1308R34400,1LL020469700,345,463,32.5,AB/A,ZF4H6100,1208,12545,264,70,0.221,994,818,12.2,3.771,5.738,0.16,0.1,0.52,0.022,0,0,0.002,0.02,0.03,0.03,0.01,0.022,0.0042,0.258,0.7155,176
296,1308R41300,1LL020470100,335,456,38.5,AB/A,ZF4H6100,1208,12462,264,70,0.266,1001,807,12.2,3.771,5.738,0.16,0.13,0.53,0.023,0,0,0.002,0.02,0.03,0.04,0.01,0.016,0.0061,0.261666667,0.727,194
297,1308R45300,1LL020470200,370,466,32,AB/A,ZF4H6100,1203,12466,264,69.99,0.226,985,803,12.2,3.772,5.737,0.16,0.13,0.53,0.023,0,0,0.002,0.02,0.03,0.04,0.01,0.016,0.0061,0.261666667,0.727,182
298,1308R47400,1LL020470300,396,476,33,AB/A,ZF4H6100,1205,12390,264,70,0.253,971,785,12.2,3.771,5.738,0.16,0.13,0.53,0.023,0,0,0.002,0.02,0.03,0.04,0.01,0.016,0.0061,0.261666667,0.727,186
299,1308R51300,1LL020470800,349,456,38,AB/A,ZF4H6100,1200,12215,264,70,0.266,966,817,14.2,3.771,4.93,0.16,0.09,0.52,0.023,0,0,0.001,0.01,0.03,0.04,0.01,0.024,0.0065,0.259333333,0.715666667,149
300,1308R54500,1LL020470900,290,434,39,AB/A,ZF4H6100,1179,12660,264,70,0.258,1060,861,14.7,3.771,4.762,0.16,0.09,0.52,0.023,0,0,0.001,0.01,0.03,0.04,0.01,0.024,0.0065,0.259333333,0.715666667,199
301,1308R59200,1LL020471000,326,449,35,AB/A,ZF4H6100,1189,12567,264,70,0.27,993,842,15.1,3.771,4.636,0.16,0.09,0.52,0.023,0,0,0.001,0.01,0.03,0.04,0.01,0.024,0.0065,0.259333333,0.715666667,151
302,1308R69400,1LL020471300,371,475,35,AB/A,ZF4H6100,1194,12465,264,69.99,0.285,977,806,17.2,3.772,4.069,0.17,0.1,0.51,0.022,0.001,0,0.001,0.01,0.02,0.03,0.01,0.02,0.0075,0.265,0.7055,171
303,1308R69400,1LL020471400,380,479,34.5,AB/A,ZF4H6100,1194,12465,264,69.99,0.285,977,806,17.2,3.772,4.069,0.17,0.1,0.51,0.022,0.001,0,0.001,0.01,0.02,0.03,0.01,0.02,0.0075,0.265,0.7055,171
304,1308R73300,1LL020471700,374,469,33.5,AB/A,ZF4H6100,1192,12483,264,69.99,0.291,968,818,17.2,3.772,4.069,0.17,0.1,0.52,0.03,0.001,0,0.002,0.02,0.02,0.04,0.01,0.019,0.0079,0.269333333,0.716,150
305,1308R82200,1LL020471800,381,465,31.5,AB/A,ZF4H6100,1192,12276,264,70,0.252,985,816,17.2,3.771,4.07,0.17,0.1,0.52,0.03,0.001,0,0.002,0.02,0.02,0.04,0.01,0.019,0.0079,0.269333333,0.716,169
306,1309K33800,1LL020475000,363,468,30,AB/A,ZF4H6100,1185,12104,264,70,0.264,990,833,18.2,3.771,3.846,0.17,0.1,0.52,0.032,0.001,0,0.003,0.02,0.04,0.05,0.01,0.021,0.0092,0.272666667,0.7365,157
307,1309K33800,1LL020475400,339,455,33.5,AB/A,ZF4H6100,1185,12104,264,70,0.264,990,833,18.2,3.771,3.846,0.17,0.1,0.52,0.032,0.001,0,0.003,0.02,0.04,0.05,0.01,0.021,0.0092,0.272666667,0.7365,157
308,1309K35200,1LL020477000,376,474,29.5,AB/A,ZF4H6100,1195,12379,264,70,0.269,1016,837,18.2,3.771,3.846,0.17,0.1,0.52,0.024,0.001,0,0.002,0.02,0.04,0.05,0,0.019,0.0035,0.270666667,0.735833333,179
309,1309K51300,1LL020477100,370,449,31,AB/A,ZF4H6100,1194,12085,264,70,0.284,990,819,18.2,3.771,3.846,0.17,0.1,0.52,0.024,0.001,0,0.002,0.02,0.04,0.05,0,0.019,0.0035,0.270666667,0.735833333,171
310,1309K68500,1LL020478700,325,442,35,AB/A,ZF4H6100,1189,13872,264,60,0.327,990,823,20.2,4.4,2.97,0.16,0.12,0.52,0.038,0,0,0.001,0.02,0.03,0.03,0.01,0.011,0.0064,0.258,0.716166667,167
311,1308L11A00,1LL020636700,282,411,33,AB/A,EF4G7300,1215,17486,264,69.99,0.297,1042,828,12.2,3.772,5.737,0.09,0.17,0.82,0.033,0.001,0,0.002,0.02,0.03,0.04,0.01,0.019,0.0042,0.24,0.948333333,214
312,1308L11B00,1LL020636800,293,410,49.5,AB/A,EF4G7300,1215,17486,264,69.99,0.297,1042,828,12.2,3.772,5.737,0.09,0.17,0.82,0.033,0.001,0,0.002,0.02,0.03,0.04,0.01,0.019,0.0042,0.24,0.948333333,214
313,1314P66600,1LL020668300,354,459,32,AB/A,ZF4H7100,1211,11580,264,59.99,0.311,979,822,20.2,4.401,2.97,0.14,0.1,0.62,0.039,0.001,0,0.001,0.02,0.03,0.05,0.01,0.025,0.009,0.258666667,0.7965,157
314,1308L88220,1LL020840300,324,447,36,AB/A,ZF4H6100,1183,12589,264,70,0.261,958,822,20.7,3.771,3.382,0.17,0.13,0.53,0.042,0,0,0.002,0.02,0.03,0.04,0,0.014,0.0093,0.269666667,0.736333333,136
315,1308M25620,1LL020840400,312,444,44,AB/A,ZF4H6100,1198,13357,264,70,0.272,1029,869,10.2,3.771,6.863,0.17,0.1,0.53,0.031,0,0,0.002,0.02,0.04,0.04,0,0.012,0.0059,0.270333333,0.745333333,160
316,1309K22300,1LL020852000,348,455,42,AB/A,ZF4H6100,1149.5,0,122.04,70,0.221,994,818,10.39,3.771,5.738,0.16,0.1,0.52,0.022,0,0,0.002,0.02,0.03,0.03,0.01,0.022,0.0042,0.258,0.7155,176
317,1308R21500,1LL020853100,297,435,44.5,AB/A,ZF4H6100,1198,12665,264,70,0.212,1029,808,11.2,3.771,6.25,0.16,0.09,0.52,0.023,0,0,0.001,0.02,0.04,0.03,0.01,0.013,0.0056,0.258666667,0.725166667,221
318,1310L00800,1LL021310800,335,450,41.5,AB/A,ZF4H6100,1213,12464,222,79.99,0.216,1093,834,9.2,2.775,8.695,0.16,0.12,0.52,0.031,0.001,0,0.002,0.02,0.05,0.05,0,0.02,0.0076,0.261333333,0.7365,259
319,1310L00800,1LL021311000,372,478,34,AB/A,ZF4H6100,1213,12464,222,79.99,0.216,1093,834,9.2,2.775,8.695,0.16,0.12,0.52,0.031,0.001,0,0.002,0.02,0.05,0.05,0,0.02,0.0076,0.261333333,0.7365,259
320,1310L22300,1LL021311300,381,465,38.5,AB/A,ZF4H6100,1214,12465,222,75,0.26,960,810,15.1,2.96,4.967,0.16,0.15,0.52,0.028,0,0,0.002,0.02,0.04,0.05,0.01,0.016,0.0072,0.262666667,0.728166667,150
321,1308L11930,1LL021357300,309,416,50,AB/A,EF4G7300,1215,17486,264,69.99,0.297,1042,828,12.2,3.772,5.737,0.09,0.17,0.82,0.033,0.001,0,0.002,0.02,0.03,0.04,0.01,0.019,0.0042,0.24,0.948333333,214
322,1312N73400,1LL021940700,346,473,32.5,AB/A,EF4R5200,1179,15396,302,80,0.275,929,834,28.4,3.775,2.817,0.16,0.26,1.12,0.037,0.002,0.002,0.006,0.02,0.03,0.03,0.01,0.018,0.002,0.3584,1.321033333,95
323,1308L00400,1LL021943200,340,434,33.5,AB/A,EF4G7300,1205,14242,264,70,0.263,1040,872,15.7,3.771,4.459,0.09,0.17,0.82,0.033,0.001,0,0.002,0.02,0.03,0.04,0.01,0.019,0.0042,0.24,0.948333333,168
324,1310M21410,1LL021988400,307,455,37,AB/A,EF4G7300,1213,14424,264,70,0.249,1088,838,10.2,3.771,6.863,0.09,0.17,0.82,0.033,0.001,0,0.002,0.02,0.03,0.04,0.01,0.019,0.0042,0.24,0.948333333,250
325,1319L44500,1LL022120700,375,482,32.5,AB/A,EF4R5100,1179,14622,264,80,0.231,939,808,25.2,3.3,3.175,0.17,0.14,0.93,0.02,0.011,0.001,0.011,0.02,0.03,0.04,0.01,0.013,0.0071,0.338533333,1.137433333,131
326,1312N94400,1LL022345500,317,440,38.5,AB/A,ZF4H6100,1149.5,0,223,80,0.257,945,863,8.45,3.3,2.857,0.16,0.12,0.52,0.031,0.001,0,0.002,0.02,0.05,0.05,0,0.02,0.0076,0.261333333,0.7365,82
327,1312N94520,1LL022384200,297,441,36.5,AB/A,ZF4H6100,1149.5,0,223,80,0.257,945,863,8.45,3.3,2.857,0.16,0.12,0.52,0.031,0.001,0,0.002,0.02,0.05,0.05,0,0.02,0.0076,0.261333333,0.7365,82
328,1314P21A00,1LL022432500,393,480,31,AB/A,ZF4H6100,1198,11440,264,69.99,0.244,1052,794,12.2,3.772,5.737,0.17,0.12,0.52,0.029,0.002,0.001,0.002,0.02,0.04,0.05,0.03,0.017,0.0034,0.276866667,0.7386,258
329,1314P58300,1LL022433000,329,453,44,AB/A,ZF4H6100,1197,11790,264,69.99,0.232,1050,846,14.7,3.772,4.761,0.16,0.12,0.53,0.028,0.001,0,0.002,0.02,0.04,0.05,0.01,0.022,0.0076,0.264333333,0.737166667,204
330,1313L44720,1LL022481700,313,442,39.5,AB/A,EF4G7300,1216,14470,264,69.99,0.233,1046,816,11.2,3.772,6.249,0.09,0.18,0.8,0.026,0.001,0,0.003,0.02,0.03,0.03,0,0.012,0.0031,0.232666667,0.9275,230
331,1313L44720,1LL022481800,310,441,41,AB/A,EF4G7300,1216,14470,264,69.99,0.233,1046,816,11.2,3.772,6.249,0.09,0.18,0.8,0.026,0.001,0,0.003,0.02,0.03,0.03,0,0.012,0.0031,0.232666667,0.9275,230
332,1313L44820,1LL022481900,311,441,44,AB/A,EF4G7300,1216,14470,264,69.99,0.233,1046,816,11.2,3.772,6.249,0.09,0.18,0.8,0.026,0.001,0,0.003,0.02,0.03,0.03,0,0.012,0.0031,0.232666667,0.9275,230
333,1313L42820,1LL022482000,337,428,42.5,AB/A,EF4G7300,1209,14547,264,70,0.215,1043,832,12.2,3.771,5.738,0.09,0.18,0.8,0.026,0.001,0,0.003,0.02,0.03,0.03,0,0.012,0.0031,0.232666667,0.9275,211
334,1314P68920,1LL022545300,381,465,37.5,AB/A,ZF4H7100,1201,11291,264,69.99,0.256,1109,839,10.2,3.772,6.862,0.14,0.1,0.62,0.039,0.001,0,0.001,0.02,0.03,0.05,0.01,0.025,0.009,0.258666667,0.7965,270
335,1314P67220,1LL022545500,309,452,42,AB/A,ZF4H7100,1201,11372,264,70,0.285,1055,842,10.2,3.771,6.863,0.14,0.1,0.62,0.039,0.001,0,0.001,0.02,0.03,0.05,0.01,0.025,0.009,0.258666667,0.7965,213
336,1313L39520,1LL022546500,316,412,34,AB/A,EF4G7300,1199,14147,264,80,0.208,910,813,22.3,3.3,3.587,0.09,0.18,0.8,0.026,0.001,0,0.003,0.02,0.03,0.03,0,0.012,0.0031,0.232666667,0.9275,97
337,1316K42400,1LL022767400,329,458,34.5,AB/A,ZF4H6100,1189,11738,264,65,0.256,1002,856,20,4.062,3.25,0.16,0.12,0.54,0.023,0.001,0,0.002,0.02,0.03,0.04,0.01,0.013,0.0046,0.263333333,0.736666667,146
338,1316K81300,1LL022768200,316,436,42.5,AB/A,ZF4H6100,1172,13335,264,70,0.215,1027,869,14,3.771,5,0.15,0.11,0.53,0.034,0.001,0,0.003,0.02,0.03,0.04,0.01,0.015,0.0038,0.251666667,0.716333333,158
339,1316K88200,1LL022768900,322,443,38.5,AB/A,ZF4H6100,1218,15062,264,80,0.221,1111,853,10,3.3,8,0.15,0.11,0.54,0.029,0.001,0,0.003,0.02,0.04,0.03,0,0.018,0.0069,0.25,0.735166667,258
340,1316K97400,1LL022769400,340,455,36,AB/A,ZF4H7100,1174,13589,264,70,0.2,1005,853,13.5,3.771,5.185,0.14,0.12,0.62,0.028,0.002,0,0.004,0.02,0.03,0.04,0.01,0.019,0.0056,0.256666667,0.796666667,152
341,1316K66400,1LL022815700,335,446,34.5,AB/A,ZF4H6100,1192,11832,264,65,0.276,1008,839,15.5,4.062,4.194,0.16,0.11,0.52,0.026,0.001,0,0.002,0.02,0.02,0.03,0.01,0.015,0.0037,0.257333333,0.705833333,169
342,1316M26600,1LL022886800,332,444,32.5,AB/A,ZF4H6100,1179,13560,264,89.99,0.26,889,833,34,2.934,2.647,0.16,0.11,0.52,0.035,0,0,0.001,0.01,0.03,0.03,0.01,0.02,0.008,0.257333333,0.715833333,56
343,1316M27500,1LL022886900,332,444,33.5,AB/A,ZF4H6100,1186,12450,264,70,0.258,977,846,20,3.771,3.5,0.16,0.11,0.52,0.035,0,0,0.001,0.01,0.03,0.03,0.01,0.02,0.008,0.257333333,0.715833333,131
344,1316M62800,1LL022887000,349,458,33.5,AB/A,ZF4H6100,1189,12758,264,70,0.256,1010,802,12,3.771,5.833,0.16,0.11,0.52,0.035,0,0,0.001,0.01,0.03,0.03,0.01,0.02,0.008,0.257333333,0.715833333,208
345,1316M27500,1LL022887500,329,441,31.5,AB/A,ZF4H6100,1186,12450,264,70,0.258,977,846,20,3.771,3.5,0.16,0.11,0.52,0.035,0,0,0.001,0.01,0.03,0.03,0.01,0.02,0.008,0.257333333,0.715833333,131
346,1317M17200,1LL022900700,335,486,29.5,AB/A,EF4R5100,1180,10553,222,80,0.241,955,849,26.3,2.775,3.042,0.16,0.17,0.94,0.036,0.012,0.001,0.019,0.02,0.02,0.06,0.01,0.02,0.0058,0.333533333,1.129433333,106
347,1317M26400,1LL022901900,381,484,33.5,AB/A,ZF4H6100,1194,12767,222,70,0.275,971,841,14.7,3.171,4.762,0.16,0.13,0.53,0.027,0.001,0,0.004,0.02,0.03,0.06,0.01,0.016,0.0049,0.265666667,0.728,130
348,1317M58400,1LL022904200,346,467,35.5,AB/A,ZF4H6100,1219,14023,222,70,0.232,1072,813,10.5,3.171,6.667,0.17,0.15,0.54,0.029,0.001,0,0.003,0.02,0.03,0.06,0.01,0.023,0.007,0.277333333,0.748666667,259
349,1316K56400,1LL023048400,308,438,39.5,AB/A,ZF4H6100,1196,11870,264,60,0.314,1036,820,12.5,4.4,4.8,0.16,0.11,0.52,0.026,0.001,0,0.002,0.02,0.02,0.03,0.01,0.015,0.0037,0.257333333,0.705833333,216
350,1314M36340,1LL023104100,302,417,47,AB/A,EF4G7300,1192,14430,264,80,0.231,939,808,9.2,3.3,3.175,0.09,0.18,0.8,0.026,0.001,0,0.003,0.02,0.03,0.03,0,0.012,0.0031,0.232666667,0.9275,131
351,1319K94400,1LL024140600,338,444,47.5,AB/A,EF4G5100,1184,12861,264,60,0.272,994,833,13.7,4.4,4.38,0.11,0.2,0.81,0.031,0.012,0.001,0.003,0.02,0.03,0.03,0.01,0.014,0.004,0.256533333,0.958933333,161
352,1319L63200,1LL024359800,319,429,38,AB/A,EF4G6100,1149.5,0,263,69.99,0.235,968,811,35.41,3.772,4.117,0.11,0.14,0.8,0.034,0.001,0.001,0.002,0.02,0.03,0.05,0.01,0.02,0.0038,0.258866667,0.947933333,157
353,1321M85800,1LL024437100,355,464,32,AB/A,ZF4H6100,1204,12519,264,75,0.225,1082,827,10.2,3.52,7.353,0.16,0.12,0.53,0.04,0.001,0,0.001,0.02,0.03,0.06,0.01,0.02,0.0114,0.265666667,0.727666667,255
354,1321M85800,1LL024437200,359,465,32,AB/A,ZF4H6100,1204,12519,264,75,0.225,1082,827,10.2,3.52,7.353,0.16,0.12,0.53,0.04,0.001,0,0.001,0.02,0.03,0.06,0.01,0.02,0.0114,0.265666667,0.727666667,255
355,1321N49C00,1LL024437600,369,470,34.5,AB/A,ZF4H6100,1197,12599,264,69.99,0.243,1035,797,11.2,3.772,6.249,0.15,0.12,0.52,0.027,0.001,0,0.002,0.02,0.03,0.04,0.01,0.022,0.0058,0.25,0.706666667,238
356,1321N49C00,1LL024437800,377,478,32.5,AB/A,ZF4H6100,1197,12599,264,69.99,0.243,1035,797,11.2,3.772,6.249,0.15,0.12,0.52,0.027,0.001,0,0.002,0.02,0.03,0.04,0.01,0.022,0.0058,0.25,0.706666667,238
357,1321N54C00,1LL024438000,376,469,29.5,AB/A,ZF4H6100,1189,12636,264,69.99,0.243,1011,797,12.2,3.772,5.737,0.18,0.12,0.53,0.038,0.001,0,0.001,0.02,0.03,0.04,0,0.019,0.0114,0.279666667,0.746,214
358,1321N54C00,1LL024438100,390,484,33,AB/A,ZF4H6100,1189,12636,264,69.99,0.243,1011,797,12.2,3.772,5.737,0.18,0.12,0.53,0.038,0.001,0,0.001,0.02,0.03,0.04,0,0.019,0.0114,0.279666667,0.746,214
359,1321N69A00,1LL024438500,319,456,37,AB/A,ZF4H6100,1206,12835,264,69.99,0.246,1034,833,12.2,3.772,5.737,0.16,0.13,0.53,0.027,0.002,0,0.002,0.02,0.03,0.05,0.01,0.022,0.0095,0.263666667,0.7275,201
360,1321N69A00,1LL024438600,339,464,35,AB/A,ZF4H6100,1206,12835,264,69.99,0.246,1034,833,12.2,3.772,5.737,0.16,0.13,0.53,0.027,0.002,0,0.002,0.02,0.03,0.05,0.01,0.022,0.0095,0.263666667,0.7275,201
361,1321P00A00,1LL024438900,322,452,39,AB/A,ZF4H6100,1168,11918,264,69.99,0.238,994,824,13.2,3.772,5.302,0.16,0.13,0.54,0.033,0.002,0,0.002,0.02,0.03,0.05,0.01,0.02,0.0092,0.265333333,0.7375,170
362,1321P00A00,1LL024439200,335,451,35.5,AB/A,ZF4H6100,1168,11918,264,69.99,0.238,994,824,13.2,3.772,5.302,0.16,0.13,0.54,0.033,0.002,0,0.002,0.02,0.03,0.05,0.01,0.02,0.0092,0.265333333,0.7375,170
363,1319N43600,1LL024551000,328,443,36.5,AB/A,EF4G6100,1199,16990,264,69.99,0.241,907,788,20,3.772,3.5,0.1,0.17,0.83,0.025,0.004,0,0.003,0.02,0.03,0.03,0.01,0.015,0.0025,0.249666667,0.967833333,119
364,1321P30600,1LL024739500,373,468,33,AB/A,ZF4H6100,1149.5,12121,264,80,0.213,1092,830,10.39,3.3,7.7,0.16,0.16,0.54,0.032,0.002,0,0.002,0.01,0.03,0.02,0,0.016,0.0062,0.256666667,0.736333333,262
365,1321P27600,1LL024739600,328,451,43,AB/A,ZF4H6100,1197,12696,264,80,0.208,1093,853,10.2,3.3,7.843,0.16,0.16,0.54,0.032,0.002,0,0.002,0.01,0.03,0.02,0,0.016,0.0062,0.256666667,0.736333333,240
366,1321P30600,1LL024739800,350,471,36.5,AB/A,ZF4H6100,1149.5,12121,264,80,0.213,1092,830,10.39,3.3,7.7,0.16,0.16,0.54,0.032,0.002,0,0.002,0.01,0.03,0.02,0,0.016,0.0062,0.256666667,0.736333333,262
367,1321M70320,1LL024796900,328,447,32.5,AB/A,ZF4H7100,1194,12421,264,60,0.331,939,784,17.2,4.4,3.488,0.14,0.11,0.63,0.036,0.002,0,0.001,0.02,0.03,0.05,0.01,0.017,0.0131,0.260333333,0.806833333,155
368,1321N54100,1LL024802800,346,463,33.5,AB/A,ZF4H6100,1189,12636,264,69.99,0.243,1011,797,12.2,3.772,5.737,0.18,0.12,0.53,0.038,0.001,0,0.001,0.02,0.03,0.04,0,0.019,0.0114,0.279666667,0.746,214
369,1321N53600,1LL024802900,362,473,33,AB/A,ZF4H6100,1191,12683,264,70,0.243,1015,796,12.2,3.771,5.738,0.18,0.12,0.53,0.038,0.001,0,0.001,0.02,0.03,0.04,0,0.019,0.0114,0.279666667,0.746,219
370,1321P30700,1LL024803900,329,453,43,AB/A,ZF4H6100,1149.5,12121,264,80,0.213,1092,830,10.39,3.3,7.7,0.16,0.16,0.54,0.032,0.002,0,0.002,0.01,0.03,0.02,0,0.016,0.0062,0.256666667,0.736333333,262
371,1321P30800,1LL024804900,334,466,44,AB/A,ZF4H6100,1149.5,12121,264,80,0.213,1092,830,10.39,3.3,7.7,0.16,0.16,0.54,0.032,0.002,0,0.002,0.01,0.03,0.02,0,0.016,0.0062,0.256666667,0.736333333,262
372,1323R42400,1LL025021000,413,507,33.5,AB/A,EF4R5100,1174,12294,264,70,0.237,931,820,20.2,3.771,3.465,0.15,0.19,0.93,0.034,0.011,0.001,0.015,0.02,0.04,0.09,0.02,0.018,0.0035,0.3312,1.132266667,111
373,1323R42400,1LL025021300,381,494,34.5,AB/A,EF4R5100,1174,12294,264,70,0.237,931,820,20.2,3.771,3.465,0.15,0.19,0.93,0.034,0.011,0.001,0.015,0.02,0.04,0.09,0.02,0.018,0.0035,0.3312,1.132266667,111
374,1324K46A00,1LL025026900,319,448,37,AB/A,ZF4H6100,1196,11586,264,69.99,0.277,1049,819,10.2,3.772,6.862,0.17,0.09,0.53,0.036,0,0,0.002,0.02,0.03,0.03,0.01,0.013,0.0051,0.269666667,0.735166667,230
375,1324P81200,1LL025229600,335,465,31.5,AB/A,EF4R5200,1171,13380,222,89.99,0.268,927,855,30.3,2.467,2.97,0.17,0.18,1.09,0.028,0.002,0.002,0.003,0.02,0.03,0.03,0.01,0.017,0.0038,0.3634,1.298366667,72
376,1324P81200,1LL025229700,328,462,34,AB/A,EF4R5200,1171,13380,222,89.99,0.268,927,855,30.3,2.467,2.97,0.17,0.18,1.09,0.028,0.002,0.002,0.003,0.02,0.03,0.03,0.01,0.017,0.0038,0.3634,1.298366667,72
377,1324P82400,1LL025230500,364,470,28,AB/A,ZF4H6100,1149.5,13154,222,70,0.331,938,819,24.42,3.171,2.867,0.16,0.1,0.54,0.028,0,0,0.001,0.02,0.03,0.05,0.01,0.021,0.0063,0.265333333,0.7365,119
378,1325K13400,1LL025231300,375,466,33.5,AB/A,ZF4H6100,1229,13288,222,69.99,0.282,955,833,15,3.172,4.666,0.15,0.11,0.52,0.03,0,0,0.003,0.02,0.04,0.04,0.01,0.024,0.0155,0.250666667,0.716333333,122
379,1325K25500,1LL025231400,321,442,42.5,AB/A,ZF4H6100,1199,13377,222,74.99,0.232,1074,871,9.2,2.96,8.151,0.15,0.11,0.52,0.03,0,0,0.003,0.02,0.04,0.04,0.01,0.024,0.0155,0.250666667,0.716333333,203
380,1325K48500,1LL025232000,350,457,41,AB/A,ZF4H6100,1208,13265,222,70,0.33,978,838,14,3.171,5,0.16,0.09,0.53,0.021,0.001,0,0.001,0.02,0.03,0.04,0.01,0.02,0.0051,0.261666667,0.725666667,140
381,1325K48500,1LL025232200,328,446,34,AB/A,ZF4H6100,1208,13265,222,70,0.33,978,838,14,3.171,5,0.16,0.09,0.53,0.021,0.001,0,0.001,0.02,0.03,0.04,0.01,0.02,0.0051,0.261666667,0.725666667,140
382,1326M82400,1LL025271300,343,473,40,AB/A,ZF4H6100,1217,12899,264,69.99,0.254,1092,830,10.2,3.772,6.862,0.17,0.13,0.51,0.032,0,0,0.002,0.02,0.04,0.04,0.01,0.016,0.0044,0.269,0.727,262
383,1326M98400,1LL025272000,322,446,48,AB/A,ZF4H6100,1177,19102,264,60,0.311,1068,852,11.2,4.4,5.357,0.16,0.1,0.53,0.03,0,0,0.001,0.02,0.03,0.04,0.01,0.017,0.0038,0.261666667,0.726,216
384,1326M99500,1LL025272100,335,446,40,AB/A,ZF4H6100,1180,18931,264,60,0.294,1041,838,11.2,4.4,5.357,0.16,0.1,0.53,0.03,0,0,0.001,0.02,0.03,0.04,0.01,0.017,0.0038,0.261666667,0.726,203
385,1324K80300,1LL025272500,323,449,39,AB/A,ZF4H6100,1204,11608,264,70,0.26,1044,839,12.7,3.771,5.512,0.16,0.12,0.52,0.038,0,0,0.002,0.02,0.04,0.03,0,0.015,0.0112,0.256666667,0.7255,205
386,1324K81500,1LL025272900,340,464,31.5,AB/A,ZF4H6100,1202,11663,264,70,0.311,1053,813,12.2,3.771,5.738,0.18,0.1,0.52,0.031,0,0,0.002,0.02,0.03,0.04,0,0.018,0.0056,0.278,0.735333333,240
387,1324K81500,1LL025273000,346,462,30,AB/A,ZF4H6100,1202,11663,264,70,0.311,1053,813,12.2,3.771,5.738,0.18,0.1,0.52,0.031,0,0,0.002,0.02,0.03,0.04,0,0.018,0.0056,0.278,0.735333333,240
388,1326M85400,1LL025273400,358,461,33.5,AB/A,ZF4H6100,1216,12768,264,70,0.257,1043,842,13.2,3.771,5.303,0.17,0.11,0.52,0.031,0,0,0.002,0.02,0.03,0.05,0.01,0.023,0.0039,0.272,0.726833333,201
389,1326M90600,1LL025273500,332,460,35.5,AB/A,ZF4H6100,1215,12840,264,69.99,0.296,1003,839,14.2,3.772,4.929,0.17,0.11,0.52,0.031,0,0,0.002,0.02,0.03,0.05,0.01,0.023,0.0039,0.272,0.726833333,164
390,1326N02300,1LL025273800,320,441,42,AB/A,ZF4H6100,1192,19188,264,60,0.326,981,839,14.2,4.4,4.225,0.16,0.11,0.53,0.035,0,0,0.001,0.02,0.03,0.05,0.01,0.018,0.0031,0.263666667,0.726833333,142
391,1326N05300,1LL025273900,328,443,37,AB/A,ZF4H6100,1197,19254,264,60,0.326,986,843,14.2,4.4,4.225,0.16,0.11,0.53,0.035,0,0,0.001,0.02,0.03,0.05,0.01,0.018,0.0031,0.263666667,0.726833333,143
392,1326N08400,1LL025274000,345,467,42.5,AB/A,ZF4H6100,1168,18906,264,70,0.243,994,808,14.2,3.771,4.93,0.16,0.11,0.53,0.035,0,0,0.001,0.02,0.03,0.05,0.01,0.018,0.0031,0.263666667,0.726833333,186
393,1326N31300,1LL025274300,343,472,38.5,AB/A,ZF4H6100,1194,12744,264,70,0.286,984,821,15.1,3.771,4.636,0.18,0.1,0.54,0.033,0,0,0.001,0.02,0.04,0.07,0.01,0.027,0.0044,0.29,0.7675,163
394,1326N16300,1LL025274700,294,435,34.5,AB/A,ZF4H6100,1149.5,12244,264,59.99,0.345,960,838,17.39,4.401,3.45,0.16,0.1,0.52,0.029,0,0,0.001,0.02,0.05,0.04,0.01,0.014,0.0062,0.261333333,0.736,122
395,1326N18300,1LL025274800,327,460,27.5,AB/A,ZF4H6100,1210,12655,264,70,0.258,929,832,18.2,3.771,3.846,0.16,0.1,0.52,0.029,0,0,0.001,0.02,0.05,0.04,0.01,0.014,0.0062,0.261333333,0.736,97
396,1324N20100,1LL025298700,351,475,39,AB/A,ZF4H6100,1210,13073,120,70,0.19,931,838,20.3,1.714,3.448,0.15,0.18,0.88,0.024,0.002,0.002,0.003,0.02,0.03,0.04,0.01,0.022,0.0055,0.3104,1.068866667,93
397,1326N68300,1LL025373900,351,461,35,AB/A,ZF4H6100,1201,12499,264,70,0.298,986,813,12.7,3.771,5.512,0.16,0.1,0.54,0.03,0.001,0,0.001,0.01,0.03,0.05,0,0.023,0.0028,0.262666667,0.735833333,173
398,1324N67100,1LL025383800,331,426,36,AB/A,ZF4H6100,1199,13281,120,70,0.228,919,823,20.3,1.714,3.448,0.17,0.13,0.53,0.042,0,0,0.002,0.02,0.03,0.04,0,0.014,0.0093,0.269666667,0.736333333,96
399,1324K83120,1LL025743900,314,450,46.5,AB/A,ZF4H6100,1203,17330,264,70,0.275,1039,811,12.2,3.771,5.738,0.18,0.1,0.52,0.031,0,0,0.002,0.02,0.03,0.04,0,0.018,0.0056,0.278,0.735333333,228
400,1325Q65400,1LL025758700,352,463,40,AB/A,ZF4H6100,1199,12842,264,70,0.276,1026,839,16.2,3.771,4.321,0.16,0.12,0.56,0.031,0,0,0.002,0.02,0.03,0.06,0.01,0.01,0.0058,0.270666667,0.757666667,187
401,1325Q81800,1LL025758800,335,433,34,AB/A,ZF4H6100,1205,15627,264,74.99,0.249,1105,844,10,3.52,7.499,0.16,0.12,0.56,0.031,0,0,0.002,0.02,0.03,0.06,0.01,0.01,0.0058,0.270666667,0.757666667,261
402,1325Q65400,1LL025759000,339,462,37.5,AB/A,ZF4H6100,1199,12842,264,70,0.276,1026,839,16.2,3.771,4.321,0.16,0.12,0.56,0.031,0,0,0.002,0.02,0.03,0.06,0.01,0.01,0.0058,0.270666667,0.757666667,187
403,1326P50100,1LL025915000,309,441,32.5,AB/A,ZF4H6100,1200,12966,199,70,0.15,991,826,15.2,2.843,4.605,0.16,0.16,0.54,0.025,0.001,0,0.001,0.02,0.06,0.04,0.01,0.022,0.006,0.265333333,0.768,165
404,1325L15300,1LL025915400,282,409,37,AB/A,EF4G7300,1192,12583,222,70,0.295,978,849,13,3.171,5.385,0.09,0.19,0.81,0.025,0.001,0,0.003,0.02,0.02,0.04,0.01,0.014,0.0036,0.237666667,0.929,129
405,1325L15420,1LL025915500,302,410,42.5,AB/A,EF4G7300,1192,12583,222,70,0.295,978,849,13,3.171,5.385,0.09,0.19,0.81,0.025,0.001,0,0.003,0.02,0.02,0.04,0.01,0.014,0.0036,0.237666667,0.929,129
406,1325L00320,1LL025919700,289,400,36,AB/A,EF4G7300,1204,12393,222,70,0.244,962,824,18,3.171,3.889,0.09,0.19,0.81,0.025,0.001,0,0.003,0.02,0.02,0.04,0.01,0.014,0.0036,0.237666667,0.929,138
407,1325L17300,1LL025961300,354,436,39,AB/A,EF4G7300,1192,12651,222,70,0.206,1045,831,11.5,3.171,6.087,0.09,0.19,0.81,0.025,0.001,0,0.003,0.02,0.02,0.04,0.01,0.014,0.0036,0.237666667,0.929,214
408,1325L37400,1LL025962300,307,436,41,AB/A,EF4G6100,1200,13898,222,69.99,0.283,994,812,11.5,3.172,6.086,0.12,0.14,0.82,0.028,0.002,0,0.002,0.02,0.04,0.03,0.01,0.011,0.0033,0.268666667,0.986833333,182
409,1328P14800,1LL026053800,346,446,34.5,AB/A,ZF4H6100,1214,14141,264,69.99,0.218,1003,841,16.7,3.772,4.191,0.16,0.12,0.58,0.029,0.001,0,0.002,0.02,0.03,0.03,0.01,0.014,0.0096,0.268,0.776166667,162
410,1328P14800,1LL026053900,350,446,35.5,AB/A,ZF4H6100,1214,14141,264,69.99,0.218,1003,841,16.7,3.772,4.191,0.16,0.12,0.58,0.029,0.001,0,0.002,0.02,0.03,0.03,0.01,0.014,0.0096,0.268,0.776166667,162
411,1328P44300,1LL026054500,317,439,35,AB/A,ZF4H6100,1177,12053,264,80,0.199,915,827,29.2,3.3,2.74,0.16,0.13,0.53,0.027,0.001,0,0.002,0.02,0.03,0.04,0.01,0.014,0.0048,0.261666667,0.727,88
412,1328P35400,1LL026054600,365,453,30.5,AB/A,ZF4H6100,1205,14803,264,70,0.243,977,829,18.2,3.771,3.846,0.16,0.13,0.53,0.027,0.001,0,0.002,0.02,0.03,0.04,0.01,0.014,0.0048,0.261666667,0.727,148
413,1328P93400,1LL026056900,350,446,35,AB/A,ZF4H6100,1181,11889,264,70.99,0.265,913,818,25.2,3.719,2.817,0.16,0.1,0.53,0.029,0.001,0,0.001,0.04,0.03,0.03,0.01,0.013,0.0033,0.261,0.7255,95
414,1328P98400,1LL026057000,318,437,37,AB/A,ZF4H6100,1221,12268,264,60,0.316,1017,831,14.2,4.4,4.225,0.16,0.1,0.53,0.029,0.001,0,0.001,0.04,0.03,0.03,0.01,0.013,0.0033,0.261,0.7255,186
