Repository: vvvvsv/Steel-Properties-Prediction

# 钢材性能预测项目

王思远 黄高翔 2022.06.09

题目详见`prob.zip`，报告详见`Steel-Report.pptx`

## 题目

基于机器学习算法，依据钢材的生产参数，预测成品钢材的性能（实验屈服值、实验抗拉值、实验伸长率）。其中，生产参数包括：

1. 基本信息：材料（含生产月份信息）、试批号、牌号、钢种

2. 工艺参数：出炉温度、加热时间、板坯厚度、中间坯厚度、粗轧压下率、精轧开轧温度、终轧温度、成品厚度、粗轧压缩比、精轧压缩比

3. 元素成分：C、Si、Mn、AlT、Nb、V、Ti、Ni、Cu、Cr、Mo、P、S

## 实验结果

|      | 实验屈服值  |        |            |        | 实验抗拉值  |        |            |        | 实验伸长率 |      |            |        |
| ---- | ------ | ------ | ---------- | ------ | ------ | ------ | ---------- | ------ | ----- | ---- | ---------- | ------ |
| 模型   | GBDT   | SVR    | Simple MLP | 多任务    | GBDT   | SVR    | Simple MLP | 多任务    | GBDT  | SVR  | Simple MLP | 多任务    |

File: data/b.csv (part 3 of 16)
,材料,试批号,实验屈服值,实验抗拉值,实验伸长率,牌号,钢种,出炉温度,加热时间,板坯厚度,中间坯厚度,粗轧压下率,精轧开轧温度,终轧温度,成品厚度,粗轧压缩比,精轧压缩比,C,Si,Mn,AlT,Nb,V,Ti,Ni,Cu,Cr,Mo,P,S,Ceq,Pcm,温度差
415,1325L70200,1LL026091100,336,443,41,AB/A,EF4G5100,1149.5,14267,222,65,0.338,968,840,12.89,3.415,5.043,0.1,0.13,0.8,0.029,0.011,0,0.001,0.01,0.03,0.05,0,0.019,0.0022,0.246,0.936833333,128
416,1325L72300,1LL026091200,355,444,32.5,AB/A,EF4G5100,1193,14117,222,65,0.32,938,839,18.2,3.415,3.571,0.1,0.13,0.8,0.029,0.011,0,0.001,0.01,0.03,0.05,0,0.019,0.0022,0.246,0.936833333,99
417,1328P21400,1LL026106700,347,440,37,AB/A,ZF4H6100,1213,14209,264,70,0.267,1013,855,16.7,3.771,4.192,0.15,0.13,0.55,0.033,0.002,0,0.002,0.02,0.03,0.04,0.01,0.018,0.004,0.255,0.737,158
418,1328P27300,1LL026106800,326,438,40.5,AB/A,ZF4H6100,1209,14175,264,70,0.291,1016,835,12.2,3.771,5.738,0.15,0.13,0.55,0.033,0.002,0,0.002,0.02,0.03,0.04,0.01,0.018,0.004,0.255,0.737,181
419,1325L19220,1LL026211100,306,416,50.5,AB/A,EF4G7300,1216,13621,222,70,0.306,1086,866,8.2,3.171,8.537,0.09,0.19,0.81,0.025,0.001,0,0.003,0.02,0.02,0.04,0.01,0.014,0.0036,0.237666667,0.929,220
420,1325L19220,1LL026211200,292,405,37,AB/A,EF4G7300,1216,13621,222,70,0.306,1086,866,8.2,3.171,8.537,0.09,0.19,0.81,0.025,0.001,0,0.003,0.02,0.02,0.04,0.01,0.014,0.0036,0.237666667,0.929,220
421,1325L19320,1LL026211300,287,404,43,AB/A,EF4G7300,1216,13621,222,70,0.306,1086,866,8.2,3.171,8.537,0.09,0.19,0.81,0.025,0.001,0,0.003,0.02,0.02,0.04,0.01,0.014,0.0036,0.237666667,0.929,220
422,1326L20400,1LL026218400,452,536,33,AB/A,EF4G5100,1149.5,0,223.74,70,0.286,1021,836,11.39,3.771,4.459,0.1,0.16,0.83,0.032,0.012,0.001,0.002,0.02,0.03,0.05,0,0.018,0.0032,0.251866667,0.967933333,185
423,1326L20400,1LL026218400,455,542,33,AB/A,EF4G5100,1149.5,0,223.74,70,0.286,1021,836,11.39,3.771,4.459,0.1,0.16,0.83,0.032,0.012,0.001,0.002,0.02,0.03,0.05,0,0.018,0.0032,0.251866667,0.967933333,185
424,1326L20400,1LL026218400,469,542,26.5,AB/A,EF4G5100,1149.5,0,223.74,70,0.286,1021,836,11.39,3.771,4.459,0.1,0.16,0.83,0.032,0.012,0.001,0.002,0.02,0.03,0.05,0,0.018,0.0032,0.251866667,0.967933333,185
425,1326N61300,1LL026442400,321,447,36.5,AB/A,ZF4H6100,1195,11964,234,70,0.238,930,834,231.1,3.343,0.303,0.16,0.16,0.54,0.025,0.001,0,0.001,0.02,0.06,0.04,0.01,0.022,0.006,0.265333333,0.768,96
426,1328N78100,1LL026442800,337,461,29.5,AB/A,ZF4H6100,1201,12008,189,70,0.243,1026,829,12.2,2.7,5.738,0.16,0.16,0.54,0.032,0.002,0,0.002,0.01,0.03,0.02,0,0.016,0.0062,0.256666667,0.736333333,197
427,1328N79100,1LL026442900,327,451,42.5,AB/A,ZF4H6100,1197,11976,189,70,0.247,996,824,12.7,2.7,5.512,0.16,0.16,0.54,0.032,0.002,0,0.002,0.01,0.03,0.02,0,0.016,0.0062,0.256666667,0.736333333,172
428,1326N05320,1LL026941100,292,438,41.5,AB/A,ZF4H6100,1197,19254,264,60,0.326,986,843,14.2,4.4,4.225,0.16,0.11,0.53,0.035,0,0,0.001,0.02,0.03,0.05,0.01,0.018,0.0031,0.263666667,0.726833333,143
429,1326N87220,1LL026943300,291,437,41.5,AB/A,ZF4H6100,1149.5,0,152,70,0.109,1117,874,18.39,1.743,8.537,0.17,0.11,0.52,0.031,0,0,0.002,0.02,0.03,0.05,0.01,0.023,0.0039,0.272,0.726833333,243
430,1328P46A00,1LL026957600,359,458,31.5,AB/A,ZF4H6100,1206,14687,264,70,0.211,992,802,10.2,3.771,6.863,0.16,0.14,0.51,0.029,0.001,0,0.003,0.02,0.04,0.03,0,0.012,0.0043,0.255,0.716166667,190
431,1328P46A00,1LL026957700,398,476,31,AB/A,ZF4H6100,1206,14687,264,70,0.211,992,802,10.2,3.771,6.863,0.16,0.14,0.51,0.029,0.001,0,0.003,0.02,0.04,0.03,0,0.012,0.0043,0.255,0.716166667,190
432,1328P57800,1LL026958100,323,435,39,AB/A,ZF4H6100,1202,13533,264,69.99,0.212,1078,838,10.2,3.772,6.862,0.16,0.12,0.54,0.022,0.001,0,0.001,0.02,0.03,0.04,0,0.02,0.0084,0.261333333,0.736,240
433,1328P57800,1LL026958200,333,455,44,AB/A,ZF4H6100,1202,13533,264,69.99,0.212,1078,838,10.2,3.772,6.862,0.16,0.12,0.54,0.022,0.001,0,0.001,0.02,0.03,0.04,0,0.02,0.0084,0.261333333,0.736,240
434,1328P89300,1LL026958600,334,459,36,AB/A,ZF4H6100,1206,12094,264,60,0.365,975,816,14.2,4.4,4.225,0.17,0.09,0.54,0.026,0.001,0,0.002,0.02,0.02,0.04,0.01,0.028,0.0039,0.272666667,0.735666667,159
435,1328P89300,1LL026958900,352,464,33.5,AB/A,ZF4H6100,1206,12094,264,60,0.365,975,816,14.2,4.4,4.225,0.17,0.09,0.54,0.026,0.001,0,0.002,0.02,0.02,0.04,0.01,0.028,0.0039,0.272666667,0.735666667,159
436,1328P73300,1LL026959000,317,447,38,AB/A,ZF4H6100,1211,12154,264,70,0.304,1031,827,14.2,3.771,4.93,0.17,0.12,0.54,0.03,0.001,0,0.001,0.03,0.03,0.04,0,0.014,0.0073,0.272,0.746,204
437,1329K59600,1LL026962300,343,445,36.5,AB/A,ZF4H6100,1214,12279,264,79.99,0.242,1006,792,10.2,3.3,7.842,0.15,0.11,0.53,0.031,0.001,0,0.004,0.02,0.03,0.07,0.01,0.018,0.0035,0.257666667,0.717833333,214
438,1329L27800,1LL026963000,352,465,32.5,AB/A,ZF4H6100,1185,12709,264,70,0.269,1081,840,11,3.771,6.364,0.17,0.12,0.54,0.032,0.002,0.005,0.001,0.02,0.03,0.15,0.05,0.013,0.0117,0.304333333,0.755333333,241
439,1329L27800,1LL026963200,365,470,38.5,AB/A,ZF4H6100,1185,12709,264,70,0.269,1081,840,11,3.771,6.364,0.17,0.12,0.54,0.032,0.002,0.005,0.001,0.02,0.03,0.15,0.05,0.013,0.0117,0.304333333,0.755333333,241
440,1329L57400,1LL026963500,356,459,34,AB/A,ZF4H6100,1207,13364,264,70,0.334,1030,828,13.2,3.771,5.303,0.16,0.13,0.54,0.043,0,0,0.002,0.02,0.03,0.05,0.02,0.016,0.0076,0.267333333,0.738166667,202
441,1329L57400,1LL026963600,358,465,38.5,AB/A,ZF4H6100,1207,13364,264,70,0.334,1030,828,13.2,3.771,5.303,0.16,0.13,0.54,0.043,0,0,0.002,0.02,0.03,0.05,0.02,0.016,0.0076,0.267333333,0.738166667,202
442,1329L42400,1LL026966400,343,447,36,AB/A,ZF4H6100,1194,12987,264,60,0.298,1016,808,13.2,4.4,4.545,0.17,0.13,0.56,0.03,0,0,0.002,0.02,0.03,0.04,0.01,0.012,0.0086,0.276666667,0.767,208
443,1329L47400,1LL026966500,350,470,33.5,AB/A,ZF4H6100,1200,13035,264,60,0.314,993,811,13.2,4.4,4.545,0.17,0.13,0.56,0.03,0,0,0.002,0.02,0.03,0.04,0.01,0.012,0.0086,0.276666667,0.767,182
444,1329L64400,1LL026967000,342,454,35.5,AB/A,ZF4H6100,1205,13340,264,70,0.289,1018,828,13.7,3.771,5.109,0.16,0.14,0.53,0.03,0,0.001,0.004,0.02,0.03,0.1,0.02,0.018,0.003,0.275866667,0.7311,190
445,1329K82400,1LL026967500,340,453,43.5,AB/A,ZF4H6100,1198,13116,264,60,0.272,973,835,14.2,4.4,4.225,0.15,0.1,0.52,0.03,0.001,0,0.001,0.02,0.03,0.05,0.01,0.028,0.0027,0.252,0.7065,138
446,1329K91400,1LL026967600,312,442,37.5,AB/A,ZF4H6100,1200,13318,264,60,0.321,992,857,14.2,4.4,4.225,0.15,0.1,0.52,0.03,0.001,0,0.001,0.02,0.03,0.05,0.01,0.028,0.0027,0.252,0.7065,135
447,1329K91400,1LL026967700,300,444,38,AB/A,ZF4H6100,1200,13318,264,60,0.321,992,857,14.2,4.4,4.225,0.15,0.1,0.52,0.03,0.001,0,0.001,0.02,0.03,0.05,0.01,0.028,0.0027,0.252,0.7065,135
448,1329K91400,1LL026967800,301,442,42,AB/A,ZF4H6100,1200,13318,264,60,0.321,992,857,14.2,4.4,4.225,0.15,0.1,0.52,0.03,0.001,0,0.001,0.02,0.03,0.05,0.01,0.028,0.0027,0.252,0.7065,135
449,1329K94500,1LL026968000,285,434,41,AB/A,ZF4H6100,1201,13088,264,59.99,0.326,994,858,14.2,4.401,4.225,0.16,0.13,0.54,0.031,0,0,0.004,0.02,0.03,0.04,0.02,0.013,0.0037,0.265333333,0.737666667,136
450,1329L09600,1LL026968100,320,447,39.5,AB/A,ZF4H6100,1192,12717,264,60,0.363,992,829,14.2,4.4,4.225,0.16,0.13,0.54,0.031,0,0,0.004,0.02,0.03,0.04,0.02,0.013,0.0037,0.265333333,0.737666667,163
451,1329L90400,1LL026968600,370,469,29,AB/A,ZF4H6100,1187,12482,264,70,0.295,921,774,14.2,3.771,4.93,0.16,0.1,0.52,0.033,0,0,0.002,0.02,0.03,0.03,0,0.017,0.0091,0.256,0.714833333,147
452,1329L99600,1LL026969000,313,441,39,AB/A,ZF4H6100,1169,12796,264,69.99,0.289,995,818,14.2,3.772,4.929,0.16,0.12,0.52,0.022,0,0,0.002,0.02,0.03,0.04,0.01,0.015,0.0032,0.26,0.716666667,177
453,1329M11400,1LL026969500,333,446,40.5,AB/A,ZF4H6100,1171,13088,264,70,0.263,1016,810,14.2,3.771,4.93,0.17,0.11,0.52,0.03,0,0,0.001,0.01,0.03,0.03,0.01,0.015,0.0066,0.267333333,0.725833333,206
454,1329M14400,1LL026969600,347,455,33.5,AB/A,ZF4H6100,1182,13378,264,70,0.273,981,792,14.2,3.771,4.93,0.17,0.11,0.52,0.03,0,0,0.001,0.01,0.03,0.03,0.01,0.015,0.0066,0.267333333,0.725833333,189
455,1329M20100,1LL026970000,327,451,38,AB/A,ZF4H6100,1173,13032,264,70,0.248,936,805,14.2,3.771,4.93,0.16,0.1,0.52,0.032,0.001,0,0.002,0.02,0.04,0.05,0.01,0.015,0.0053,0.262666667,0.7265,131
456,1329M26800,1LL026970100,354,464,34.5,AB/A,ZF4H6100,1192,12827,264,70,0.291,967,821,14.2,3.771,4.93,0.16,0.1,0.52,0.032,0.001,0,0.002,0.02,0.04,0.05,0.01,0.015,0.0053,0.262666667,0.7265,146
457,1329M26800,1LL026970200,360,466,37,AB/A,ZF4H6100,1192,12827,264,70,0.291,967,821,14.2,3.771,4.93,0.16,0.1,0.52,0.032,0.001,0,0.002,0.02,0.04,0.05,0.01,0.015,0.0053,0.262666667,0.7265,146
458,1329M29400,1LL026970500,350,456,34.5,AB/A,YY000000,1192,12381,264,69.99,0.276,1003,823,14.2,3.772,4.929,0.16,0.1,0.54,0.038,0.001,0,0.001,0.02,0.04,0.07,0.01,0.027,0.0078,0.27,0.7475,180
459,1329M35500,1LL026970600,355,454,34.5,AB/A,ZF4H6100,1203,12382,264,70,0.332,1032,823,15.1,3.771,4.636,0.16,0.1,0.54,0.038,0.001,0,0.001,0.02,0.04,0.07,0.01,0.027,0.0078,0.27,0.7475,209
460,1329M35500,1LL026970800,373,460,29,AB/A,ZF4H6100,1203,12382,264,70,0.332,1032,823,15.1,3.771,4.636,0.16,0.1,0.54,0.038,0.001,0,0.001,0.02,0.04,0.07,0.01,0.027,0.0078,0.27,0.7475,209
461,1329M38600,1LL026971100,352,449,35,AB/A,YY000000,1202,12518,264,69.99,0.319,1032,809,15.1,3.772,4.635,0.14,0.12,0.52,0.029,0,0,0.002,0.02,0.03,0.06,0.01,0.018,0.0029,0.244,0.697666667,223
462,1329M42400,1LL026971200,325,429,37,AB/A,ZF4H6100,1174,12676,264,70,0.287,994,816,15.1,3.771,4.636,0.14,0.12,0.52,0.029,0,0,0.002,0.02,0.03,0.06,0.01,0.018,0.0029,0.244,0.697666667,178
463,1329M42400,1LL026971300,345,437,29.5,AB/A,ZF4H6100,1174,12676,264,70,0.287,994,816,15.1,3.771,4.636,0.14,0.12,0.52,0.029,0,0,0.002,0.02,0.03,0.06,0.01,0.018,0.0029,0.244,0.697666667,178
464,1329M45400,1LL026971500,308,430,38.5,AB/A,ZF4H6100,1182,12672,264,70,0.263,995,839,15.1,3.771,4.636,0.15,0.11,0.53,0.027,0.001,0,0.002,0.02,0.03,0.03,0.01,0.012,0.0048,0.249666667,0.715833333,156
465,1329M50400,1LL026971600,353,443,37,AB/A,ZF4H6100,1168,12566,264,69.99,0.274,994,800,15.1,3.772,4.635,0.15,0.11,0.53,0.027,0.001,0,0.002,0.02,0.03,0.03,0.01,0.012,0.0048,0.249666667,0.715833333,194
466,1329M52400,1LL026971700,298,442,32,AB/A,ZF4H6100,1180,12685,264,70,0.271,967,809,15.1,3.771,4.636,0.15,0.11,0.53,0.027,0.001,0,0.002,0.02,0.03,0.03,0.01,0.012,0.0048,0.249666667,0.715833333,158
467,1329M57500,1LL026972100,282,444,29.5,AB/A,ZF4H6100,1181,12744,264,70,0.292,987,808,16.2,3.771,4.321,0.16,0.1,0.52,0.044,0,0,0.001,0.02,0.03,0.04,0.01,0.019,0.0127,0.26,0.716,179
468,1329M59500,1LL026972200,338,448,35.5,AB/A,ZF4H6100,1168,12536,264,69.99,0.279,993,804,16.2,3.772,4.32,0.16,0.1,0.52,0.044,0,0,0.001,0.02,0.03,0.04,0.01,0.019,0.0127,0.26,0.716,189
469,1329M59500,1LL026972300,371,452,28,AB/A,ZF4H6100,1168,12536,264,69.99,0.279,993,804,16.2,3.772,4.32,0.16,0.1,0.52,0.044,0,0,0.001,0.02,0.03,0.04,0.01,0.019,0.0127,0.26,0.716,189
470,1329M71600,1LL026972700,319,435,39.5,AB/A,ZF4H6100,1183,12697,264,60,0.231,992,843,16.2,4.4,3.704,0.18,0.12,0.51,0.031,0,0,0.002,0.02,0.03,0.03,0.01,0.018,0.003,0.276333333,0.726166667,149
471,1329M80500,1LL026972800,374,455,30,AB/A,ZF4H6100,1181,12354,264,69.99,0.314,994,817,17.2,3.772,4.069,0.18,0.12,0.51,0.031,0,0,0.002,0.02,0.03,0.03,0.01,0.018,0.003,0.276333333,0.726166667,177
472,1329M71600,1LL026972900,315,431,30,AB/A,ZF4H6100,1183,12697,264,60,0.231,992,843,16.2,4.4,3.704,0.18,0.12,0.51,0.031,0,0,0.002,0.02,0.03,0.03,0.01,0.018,0.003,0.276333333,0.726166667,149
473,1329M81500,1LL026973300,325,434,33.5,AB/A,ZF4H6100,1189,12649,264,70,0.29,995,839,17.2,3.771,4.07,0.17,0.11,0.52,0.028,0,0,0.001,0.03,0.02,0.04,0.02,0.013,0.0035,0.272,0.717,156
474,1329M84500,1LL026973400,368,461,34.5,AB/A,ZF4H6100,1184,12523,264,70,0.282,994,824,17.2,3.771,4.07,0.17,0.11,0.52,0.028,0,0,0.001,0.03,0.02,0.04,0.02,0.013,0.0035,0.272,0.717,170
475,1327M57100,1LL026975200,366,477,31,AB/A,ZF4H6100,1149.5,11925,222,70,0.228,919,823,22.42,1.714,3.448,0.15,0.19,0.92,0.038,0.011,0,0.012,0.01,0.03,0.05,0.01,0.014,0.002,0.318,1.1095,96
476,1325Q81600,1LL027152300,301,430,36.5,AB/A,ZF4H6100,1205,15627,264,74.99,0.249,1105,844,10,3.52,7.499,0.16,0.12,0.56,0.031,0,0,0.002,0.02,0.03,0.06,0.01,0.01,0.0058,0.270666667,0.757666667,261
477,1326M44300,1LL027152400,325,446,44,AB/A,ZF4H6100,1255,13075,122,70,0.109,1117,874,8.2,1.743,8.537,0.16,0.16,0.54,0.025,0.001,0,0.001,0.02,0.06,0.04,0.01,0.022,0.006,0.265333333,0.768,243
478,1328P99400,1LL027155400,365,500,35.5,AB/A,ZF4H6100,1149.5,0,261,70,0.285,1055,842,20.41,3.771,6.863,0.16,0.22,1.1,0.02,0.003,0.001,0.004,0.02,0.04,0.06,0.01,0.016,0.003,0.361533333,1.3111,213
479,1328P34200,1LL027162200,353,463,33,AB/A,ZF4H6100,1192,14823,264,70,0.263,994,829,17.7,3.771,3.955,0.16,0.13,0.53,0.027,0.001,0,0.002,0.02,0.03,0.04,0.01,0.014,0.0048,0.261666667,0.727,165
480,1329L08600,1LL027198000,293,434,41,AB/A,ZF4H6100,1193,12680,264,60,0.33,992,849,14.2,4.4,4.225,0.16,0.13,0.54,0.031,0,0,0.004,0.02,0.03,0.04,0.02,0.013,0.0037,0.265333333,0.737666667,143
481,1329M67500,1LL027212400,348,461,38,AB/A,ZF4H6100,1165,12688,264,59.99,0.328,993,834,14.2,4.401,4.225,0.16,0.12,0.54,0.022,0.001,0,0.001,0.02,0.03,0.04,0,0.02,0.0084,0.261333333,0.736,159
482,1329M67500,1LL027212500,348,462,38,AB/A,ZF4H6100,1165,12688,264,59.99,0.328,993,834,14.2,4.401,4.225,0.16,0.12,0.54,0.022,0.001,0,0.001,0.02,0.03,0.04,0,0.02,0.0084,0.261333333,0.736,159
483,1329N23300,1LL027271500,314,437,38.5,AB/A,ZF4H6100,1149.5,0,223.74,70,0.273,981,792,14.39,3.771,4.93,0.17,0.11,0.52,0.03,0,0,0.001,0.01,0.03,0.03,0.01,0.015,0.0066,0.267333333,0.725833333,189
484,1329N74500,1LL027346500,370,465,37,AB/A,ZF4H6100,1149.5,0,223.74,70,0.306,1086,866,14.39,3.171,8.537,0.16,0.12,0.52,0.022,0,0,0.002,0.02,0.03,0.04,0.01,0.015,0.0032,0.26,0.716666667,220
485,1329N74500,1LL027346600,360,459,40.5,AB/A,ZF4H6100,1149.5,0,223.74,70,0.306,1086,866,14.39,3.171,8.537,0.16,0.12,0.52,0.022,0,0,0.002,0.02,0.03,0.04,0.01,0.015,0.0032,0.26,0.716666667,220
486,1331K71800,1LL027689700,386,476,28.5,AB/A,ZF4H6100,1198,14694,264,75,0.226,1051,804,10,3.52,7.5,0.18,0.1,0.52,0.032,0,0,0.002,0.02,0.03,0.05,0.01,0.022,0.0066,0.282,0.7365,247
487,1331L05400,1LL027691600,313,447,39,AB/A,ZF4H6100,1184,14454,264,60,0.289,1031,818,12,4.4,5,0.17,0.1,0.53,0.029,0.001,0,0.001,0.02,0.04,0.04,0.01,0.021,0.0057,0.272333333,0.746,213
488,1331L05400,1LL027691700,309,436,38.5,AB/A,ZF4H6100,1184,14454,264,60,0.289,1031,818,12,4.4,5,0.17,0.1,0.53,0.029,0.001,0,0.001,0.02,0.04,0.04,0.01,0.021,0.0057,0.272333333,0.746,213
489,1331L16400,1LL027691800,358,450,32,AB/A,ZF4H6100,1193,14344,264,60,0.307,1033,822,12,4.4,5,0.17,0.1,0.53,0.029,0.001,0,0.001,0.02,0.04,0.04,0.01,0.021,0.0057,0.272333333,0.746,211
490,1331L27800,1LL027692000,352,457,30.5,AB/A,ZF4H6100,1191,14795,264,70,0.233,1050,821,12,3.771,5.833,0.16,0.1,0.52,0.034,0.001,0,0.002,0.02,0.03,0.04,0.01,0.014,0.0087,0.26,0.716,229
491,1331L27800,1LL027692200,348,469,33.5,AB/A,ZF4H6100,1191,14795,264,70,0.233,1050,821,12,3.771,5.833,0.16,0.1,0.52,0.034,0.001,0,0.002,0.02,0.03,0.04,0.01,0.014,0.0087,0.26,0.716,229
492,1331L30500,1LL027692400,332,447,46,AB/A,ZF4H6100,1185,14110,264,69.99,0.286,1039,794,12,3.772,5.833,0.16,0.11,0.54,0.029,0.001,0,0.002,0.02,0.03,0.05,0.01,0.014,0.0073,0.265333333,0.736833333,245
493,1331L55400,1LL027692500,363,471,33.5,AB/A,ZF4H6100,1164,13521,264,70,0.281,1043,818,12,3.771,5.833,0.16,0.11,0.54,0.029,0.001,0,0.002,0.02,0.03,0.05,0.01,0.014,0.0073,0.265333333,0.736833333,225
494,1331L55400,1LL027692600,332,462,34.5,AB/A,ZF4H6100,1164,13521,264,70,0.281,1043,818,12,3.771,5.833,0.16,0.11,0.54,0.029,0.001,0,0.002,0.02,0.03,0.05,0.01,0.014,0.0073,0.265333333,0.736833333,225
495,1331L58300,1LL027692900,322,443,41,AB/A,ZF4H6100,1191,13513,264,70,0.3,1061,840,12.5,3.771,5.6,0.16,0.1,0.52,0.03,0.001,0,0.002,0.03,0.02,0.04,0.01,0.022,0.0057,0.26,0.706,221
496,1331L83300,1LL027693000,365,464,33.5,AB/A,ZF4H6100,1188,14206,264,75,0.24,1029,820,12.5,3.52,6,0.16,0.1,0.52,0.03,0.001,0,0.002,0.03,0.02,0.04,0.01,0.022,0.0057,0.26,0.706,209
497,1331L85300,1LL027693100,376,464,35,AB/A,ZF4H6100,1186,14123,264,75,0.236,1045,808,12.5,3.52,6,0.16,0.1,0.52,0.03,0.001,0,0.002,0.03,0.02,0.04,0.01,0.022,0.0057,0.26,0.706,237
498,1331L88400,1LL027693400,344,453,32.5,AB/A,ZF4H6100,1186,14328,264,69.99,0.26,1045,823,13.5,3.772,5.184,0.17,0.11,0.53,0.03,0.001,0,0.002,0.03,0.05,0.04,0.01,0.014,0.0062,0.273666667,0.756333333,222
499,1331L90800,1LL027693500,353,457,35.5,AB/A,ZF4H6100,1182,14289,264,70,0.225,1041,832,13.5,3.771,5.185,0.17,0.11,0.53,0.03,0.001,0,0.002,0.03,0.05,0.04,0.01,0.014,0.0062,0.273666667,0.756333333,209
500,1331L96300,1LL027694000,362,465,34,AB/A,ZF4H6100,1187,13827,264,70,0.276,1013,825,15,3.771,4.667,0.16,0.1,0.52,0.023,0,0,0.001,0.02,0.04,0.03,0.01,0.014,0.007,0.258666667,0.7255,188
501,1331L98600,1LL027694100,353,462,32,AB/A,ZF4H6100,1174,13770,264,69.99,0.251,978,821,15.5,3.772,4.515,0.16,0.1,0.52,0.023,0,0,0.001,0.02,0.04,0.03,0.01,0.014,0.007,0.258666667,0.7255,157
502,1331M43400,1LL027694500,348,462,28.5,AB/A,ZF4H6100,1176,13652,264,70,0.264,896,787,19,3.771,3.684,0.16,0.11,0.52,0.027,0.001,0,0.002,0.02,0.04,0.04,0.01,0.014,0.0066,0.260666667,0.726333333,109
503,1331M43400,1LL027694600,351,468,25,AB/A,ZF4H6100,1176,13652,264,70,0.264,896,787,19,3.771,3.684,0.16,0.11,0.52,0.027,0.001,0,0.002,0.02,0.04,0.04,0.01,0.014,0.0066,0.260666667,0.726333333,109
504,1331M44500,1LL027695100,402,491,25,AB/A,ZF4H6100,1174,13671,264,70,0.299,874,779,12,3.771,5.833,0.17,0.12,0.54,0.025,0,0,0.002,0.02,0.02,0.04,0.01,0.011,0.0095,0.272666667,0.736666667,95
505,1331M44500,1LL027695200,403,495,26,AB/A,ZF4H6100,1174,13671,264,70,0.299,874,779,12,3.771,5.833,0.17,0.12,0.54,0.025,0,0,0.002,0.02,0.02,0.04,0.01,0.011,0.0095,0.272666667,0.736666667,95
506,1331N04500,1LL027695600,345,462,32.5,AB/A,ZF4H6100,1173,15713,264,70,0.299,1039,822,12,3.771,5.833,0.17,0.16,0.54,0.025,0,0,0.002,0.02,0.04,0.03,0.01,0.01,0.0052,0.272,0.7575,217
507,1331N04500,1LL027695700,347,467,32,AB/A,ZF4H6100,1173,15713,264,70,0.299,1039,822,12,3.771,5.833,0.17,0.16,0.54,0.025,0,0,0.002,0.02,0.04,0.03,0.01,0.01,0.0052,0.272,0.7575,217
508,1331N04500,1LL027695900,381,478,32.5,AB/A,ZF4H6100,1173,15713,264,70,0.299,1039,822,12,3.771,5.833,0.17,0.16,0.54,0.025,0,0,0.002,0.02,0.04,0.03,0.01,0.01,0.0052,0.272,0.7575,217
509,1331M74A00,1LL027696000,344,456,38,AB/A,ZF4H6100,1191,13262,264,69.99,0.214,1075,862,11,3.772,6.363,0.16,0.11,0.51,0.032,0,0,0.002,0.02,0.03,0.04,0.01,0.015,0.0042,0.258333333,0.706333333,213
510,1331N15A00,1LL027696500,354,454,30.5,AB/A,ZF4H6100,1188,15564,264,70,0.209,1044,868,12,3.771,5.833,0.16,0.14,0.52,0.029,0,0,0.002,0.02,0.04,0.06,0,0.017,0.0046,0.262666667,0.727666667,176
511,1331N15A00,1LL027696800,336,452,41,AB/A,ZF4H6100,1188,15564,264,70,0.209,1044,868,12,3.771,5.833,0.16,0.14,0.52,0.029,0,0,0.002,0.02,0.04,0.06,0,0.017,0.0046,0.262666667,0.727666667,176
512,1331Q04300,1LL027916400,387,473,34.5,AB/A,ZF4H6100,1138,13110,264,69.99,0.235,968,811,17,3.772,4.117,0.16,0.1,0.52,0.023,0,0,0.001,0.02,0.04,0.03,0.01,0.014,0.007,0.258666667,0.7255,157
513,1329K88200,1LL028021700,341,456,41,AB/A,ZF4H6100,1200,13269,264,60,0.287,990,850,14.2,4.4,4.225,0.15,0.1,0.52,0.03,0.001,0,0.001,0.02,0.03,0.05,0.01,0.028,0.0027,0.252,0.7065,140
514,1328P99600,1LL028265000,329,480,40.5,AB/A,ZF4H6100,1149.5,0,261,70,0.285,1055,842,20.41,3.771,6.863,0.16,0.22,1.1,0.02,0.003,0.001,0.004,0.02,0.04,0.06,0.01,0.016,0.003,0.361533333,1.3111,213
515,1328P99500,1LL028265100,331,485,36.5,AB/A,ZF4H6100,1149.5,0,261,70,0.285,1055,842,20.41,3.771,6.863,0.16,0.22,1.1,0.02,0.003,0.001,0.004,0.02,0.04,0.06,0.01,0.016,0.003,0.361533333,1.3111,213
516,1402M49200,1LL028575500,383,490,30.5,AB/A,ZF4H6100,1185,14919,264,85,0.215,876,789,27,3.106,3.148,0.16,0.22,1.1,0.02,0.003,0.001,0.004,0.02,0.04,0.06,0.01,0.016,0.003,0.361533333,1.3111,87
517,1404M06400,1LL028931700,363,467,41,AB/A,ZF4H6100,1225,11962,222,66.99,0.29,1087,850,8.2,3.314,8.17,0.17,0.11,0.52,0.035,0,0,0.002,0.02,0.03,0.05,0.01,0.012,0.0026,0.272,0.726833333,237
518,1404M21600,1LL028931800,321,458,43,AB/A,ZF4H6100,1215,13014,222,79.99,0.218,1133,853,9.2,2.775,8.695,0.17,0.11,0.52,0.035,0,0,0.002,0.02,0.03,0.05,0.01,0.012,0.0026,0.272,0.726833333,280
519,1404M21600,1LL028932000,327,462,42,AB/A,ZF4H6100,1215,13014,222,79.99,0.218,1133,853,9.2,2.775,8.695,0.17,0.11,0.52,0.035,0,0,0.002,0.02,0.03,0.05,0.01,0.012,0.0026,0.272,0.726833333,280
520,1308L13100,1LL028968900,316,423,45,AB/A,EF4G7300,1216,14665,264,70,0.28,1079,854,10.7,3.771,6.542,0.09,0.17,0.82,0.033,0.001,0,0.002,0.02,0.03,0.04,0.01,0.019,0.0042,0.24,0.948333333,225
521,1325L30100,1LL028969600,392,461,37,AB/A,EF4G6100,1198,14035,222,69.99,0.279,998,810,11,3.172,6.363,0.12,0.14,0.82,0.028,0.002,0,0.002,0.02,0.04,0.03,0.01,0.011,0.0033,0.268666667,0.986833333,188
522,1331K41320,1LL029126200,316,456,42,AB/A,ZF4H7100,1158,13570,264,70,0.263,983,822,16.2,3.771,4.321,0.16,0.11,0.63,0.028,0,0,0.001,0.02,0.04,0.05,0,0.019,0.0055,0.279,0.836166667,161
523,1331K41320,1LL029126300,318,461,38.5,AB/A,ZF4H7100,1158,13570,264,70,0.263,983,822,16.2,3.771,4.321,0.16,0.11,0.63,0.028,0,0,0.001,0.02,0.04,0.05,0,0.019,0.0055,0.279,0.836166667,161
524,1330M40300,1LL029128000,355,474,33,AB/A,ZF4H6100,1244,12225,181,66.99,0.189,1110,862,7.4,2.702,9.053,0.16,0.19,0.55,0.022,0.002,0,0.005,0.01,0.04,0.04,0,0.027,0.0064,0.263,0.758333333,248
525,1404K53200,1LL029137000,322,444,35,AB/A,EF4G8100,1202,13968,222,65,0.36,1075,860,10.2,3.415,6.373,0.16,0.14,0.54,0.034,0.002,0,0.002,0.02,0.03,0.04,0,0.01,0.002,0.261333333,0.736666667,215
526,1406L42A00,1LL029267600,371,472,29.5,AB/A,ZF4H6100,1221,12722,264,79.99,0.27,1079,814,9.2,3.3,8.695,0.16,0.11,0.52,0.024,0,0,0.002,0.02,0.03,0.04,0,0.017,0.0023,0.258,0.715666667,265
527,1406L42A00,1LL029267700,370,469,29,AB/A,ZF4H6100,1221,12722,264,79.99,0.27,1079,814,9.2,3.3,8.695,0.16,0.11,0.52,0.024,0,0,0.002,0.02,0.03,0.04,0,0.017,0.0023,0.258,0.715666667,265
528,1406L49A00,1LL029268300,354,447,39.5,AB/A,ZF4H6100,1228,12878,264,80,0.246,1104,830,9.2,3.3,8.696,0.16,0.11,0.52,0.026,0,0,0.003,0.02,0.03,0.04,0.01,0.011,0.0031,0.26,0.716333333,274
529,1406L88A00,1LL029268800,341,450,38,AB/A,ZF4H6100,1215,13298,264,80,0.202,1110,837,10.2,3.3,7.843,0.16,0.11,0.53,0.041,0,0,0.001,0.02,0.03,0.04,0,0.015,0.0071,0.259666667,0.725666667,273
530,1406M02400,1LL029269600,363,465,45,AB/A,ZF4H6100,1180,12572,264,60,0.324,1033,832,12.2,4.4,4.918,0.16,0.13,0.52,0.026,0,0,0.002,0.02,0.03,0.04,0.01,0.013,0.0028,0.26,0.717,201
531,1406M14500,1LL029269700,365,466,38.5,AB/A,ZF4H6100,1180,12700,264,60,0.328,1036,832,12.2,4.4,4.918,0.16,0.13,0.52,0.026,0,0,0.002,0.02,0.03,0.04,0.01,0.013,0.0028,0.26,0.717,204
532,1406M28500,1LL029270100,355,465,42,AB/A,ZF4H6100,1204,12571,264,60,0.311,1050,836,12.2,4.4,4.918,0.16,0.11,0.52,0.027,0.001,0,0.002,0.02,0.05,0.05,0.01,0.019,0.0017,0.263333333,0.736833333,214
533,1406M50500,1LL029270600,335,443,43,AB/A,ZF4H6100,1193,12392,264,60,0.344,1026,840,13.2,4.4,4.545,0.16,0.12,0.52,0.028,0,0,0.004,0.02,0.04,0.05,0.01,0.022,0.0038,0.262666667,0.727166667,186
534,1406N57A00,1LL029271800,326,447,37,AB/A,ZF4H6100,1188,12369,264,69.99,0.22,1062,873,13.2,3.772,5.302,0.16,0.12,0.53,0.028,0.001,0,0.002,0.02,0.03,0.03,0.01,0.012,0.005,0.259666667,0.726166667,189
535,1406N73500,1LL029272300,296,434,41,AB/A,ZF4H6100,1206,13355,264,60,0.296,938,818,14.2,4.4,4.225,0.16,0.11,0.53,0.027,0,0,0.003,0.02,0.03,0.04,0.01,0.014,0.0045,0.261666667,0.726333333,120
536,1406N73500,1LL029272500,314,436,34,AB/A,ZF4H6100,1206,13355,264,60,0.296,938,818,14.2,4.4,4.225,0.16,0.11,0.53,0.027,0,0,0.003,0.02,0.03,0.04,0.01,0.014,0.0045,0.261666667,0.726333333,120
537,1406N98500,1LL029272800,313,452,43,AB/A,ZF4H6100,1192,13538,264,70,0.292,1045,829,14.2,3.771,4.93,0.16,0.1,0.53,0.029,0.001,0,0.003,0.02,0.03,0.04,0.01,0.02,0.0043,0.261666667,0.726,216
538,1406P03500,1LL029273300,374,482,39,AB/A,YY000000,1193,13378,264,60,0.327,1000,803,14.7,4.4,4.082,0.16,0.12,0.55,0.027,0.001,0,0.003,0.02,0.03,0.05,0.01,0.033,0.005,0.267,0.747166667,197
539,1406P18400,1LL029273900,333,449,35,AB/A,ZF4H6100,1187,13132,264,70,0.283,1028,840,15.1,3.771,4.636,0.17,0.13,0.54,0.03,0.001,0,0.003,0.02,0.03,0.04,0.01,0.019,0.004,0.273333333,0.747,188
540,1406P76500,1LL029274400,347,460,36,AB/A,ZF4H6100,1177,11952,264,69.99,0.289,1002,820,15.1,3.772,4.635,0.16,0.14,0.52,0.03,0,0,0.003,0.02,0.02,0.06,0.01,0.02,0.0047,0.263333333,0.708333333,182
541,1406P91400,1LL029275000,346,467,38,AB/A,ZF4H6100,1174,11948,264,70,0.286,1021,836,15.7,3.771,4.459,0.16,0.12,0.53,0.032,0.001,0,0.002,0.02,0.03,0.03,0.01,0.012,0.0064,0.259666667,0.726166667,185
542,1406Q07400,1LL029275500,313,452,34.5,AB/A,ZF4H6100,1162,12238,264,75,0.235,994,871,16.2,3.52,4.63,0.17,0.12,0.55,0.031,0.001,0.001,0.002,0.02,0.04,0.03,0.01,0.019,0.0096,0.273866667,0.766266667,123
543,1406Q47300,1LL029276000,359,468,37,AB/A,ZF4H6100,1182,11618,264,70,0.244,975,818,16.2,3.771,4.321,0.16,0.16,0.54,0.024,0.001,0,0.003,0.02,0.03,0.03,0,0.014,0.0033,0.259333333,0.736833333,157
544,1406Q47300,1LL029276300,359,466,37,AB/A,ZF4H6100,1182,11618,264,70,0.244,975,818,16.2,3.771,4.321,0.16,0.16,0.54,0.024,0.001,0,0.003,0.02,0.03,0.03,0,0.014,0.0033,0.259333333,0.736833333,157
545,1407P32600,1LL029646700,326,456,38.5,AB/A,ZF4H6100,1199,13405,264,70,0.309,1007,821,16,3.771,4.375,0.17,0.13,0.54,0.03,0.001,0,0.003,0.02,0.03,0.04,0.01,0.019,0.004,0.273333333,0.747,186
546,1407P32600,1LL029646800,345,459,36,AB/A,ZF4H6100,1199,13405,264,70,0.309,1007,821,16,3.771,4.375,0.17,0.13,0.54,0.03,0.001,0,0.003,0.02,0.03,0.04,0.01,0.019,0.004,0.273333333,0.747,186
547,1413M12400,1LL029664200,344,442,33.5,AB/A,ZF4H6100,1250,13794,181,70,0.243,1152,858,7,2.586,10,0.15,0.14,0.52,0.034,0.003,0,0.004,0.02,0.04,0.05,0,0.025,0.0057,0.250666667,0.717166667,294
548,1413M15400,1LL029664300,357,451,33.5,AB/A,ZF4H6100,1255,13670,181,69.99,0.236,1110,856,7,2.586,9.999,0.15,0.14,0.52,0.034,0.003,0,0.004,0.02,0.04,0.05,0,0.025,0.0057,0.250666667,0.717166667,254
549,1406R02300,1LL029670500,349,462,30,AB/A,ZF4H6100,1149.5,0,162,70,0.285,974,799,15.39,3.771,4.636,0.16,0.14,0.52,0.03,0,0,0.003,0.02,0.02,0.06,0.01,0.02,0.0047,0.263333333,0.708333333,175
550,1406R17300,1LL029672300,309,447,35.5,AB/A,ZF4H6100,1149.5,0,162,69.99,0.289,1002,820,16.39,3.772,4.635,0.16,0.12,0.53,0.032,0.001,0,0.002,0.02,0.03,0.03,0.01,0.012,0.0064,0.259666667,0.726166667,182
551,1406R17300,1LL029672400,319,449,39.5,AB/A,ZF4H6100,1149.5,0,162,69.99,0.289,1002,820,16.39,3.772,4.635,0.16,0.12,0.53,0.032,0.001,0,0.002,0.02,0.03,0.03,0.01,0.012,0.0064,0.259666667,0.726166667,182
552,1406P74500,1LL029673300,350,461,35.5,AB/A,ZF4H6100,1176,11960,264,70,0.285,974,799,15.1,3.771,4.636,0.16,0.14,0.52,0.03,0,0,0.003,0.02,0.02,0.06,0.01,0.02,0.0047,0.263333333,0.708333333,175
553,1406R02400,1LL029673400,328,449,37,AB/A,ZF4H6100,1149.5,0,162,70,0.285,974,799,15.39,3.771,4.636,0.16,0.14,0.52,0.03,0,0,0.003,0.02,0.02,0.06,0.01,0.02,0.0047,0.263333333,0.708333333,175
554,1406R17400,1LL029674100,312,447,38,AB/A,ZF4H6100,1149.5,0,162,69.99,0.289,1002,820,16.39,3.772,4.635,0.16,0.12,0.53,0.032,0.001,0,0.002,0.02,0.03,0.03,0.01,0.012,0.0064,0.259666667,0.726166667,182
555,1408N75200,1LL030090800,380,476,35,AB/A,ZF4H6100,1191,12983,264,90,0.21,926,838,34.3,2.933,2.624,0.17,0.12,0.57,0.025,0.002,0.001,0.002,0.02,0.02,0.05,0.02,0.023,0.0041,0.281866667,0.767933333,88
556,1408N86200,1LL030091400,355,460,31.5,AB/A,ZF4H6100,1195,12856,264,59.99,0.337,957,824,22.2,4.401,2.702,0.16,0.12,0.53,0.026,0.001,0,0.002,0.04,0.03,0.07,0.01,0.016,0.004,0.269,0.728166667,133
557,1408N86200,1LL030091600,357,460,33,AB/A,ZF4H6100,1195,12856,264,59.99,0.337,957,824,22.2,4.401,2.702,0.16,0.12,0.53,0.026,0.001,0,0.002,0.04,0.03,0.07,0.01,0.016,0.004,0.269,0.728166667,133
558,1408P59300,1LL030093400,354,462,35.5,AB/A,ZF4H6100,1202,12933,264,69.99,0.268,994,834,15.1,3.772,4.635,0.16,0.13,0.54,0.031,0.002,0,0.003,0.03,0.03,0.06,0.02,0.023,0.0028,0.27,0.738666667,160
559,1408P99800,1LL030096600,324,441,35,AB/A,ZF4H6100,1212,14246,264,69.99,0.217,1021,845,14,3.772,4.999,0.15,0.1,0.52,0.039,0.002,0,0.002,0.02,0.03,0.05,0.01,0.017,0.0048,0.252,0.7065,176
560,1408P99800,1LL030096800,328,444,37.5,AB/A,ZF4H6100,1212,14246,264,69.99,0.217,1021,845,14,3.772,4.999,0.15,0.1,0.52,0.039,0.002,0,0.002,0.02,0.03,0.05,0.01,0.017,0.0048,0.252,0.7065,176
561,1409K02A00,1LL030097300,360,470,38,AB/A,ZF4H6100,1203,13391,264,70,0.264,1031,819,13.2,3.771,5.303,0.16,0.1,0.52,0.027,0.001,0.001,0.002,0.02,0.03,0.05,0.01,0.021,0.007,0.2622,0.7166,212
562,1409L14800,1LL030097800,324,455,39.5,AB/A,ZF4H6100,1200,12829,264,70,0.264,1044,826,12.2,3.771,5.738,0.18,0.11,0.52,0.023,0.001,0,0.001,0.02,0.03,0.02,0,0.012,0.0042,0.274,0.734666667,218
563,1409L21400,1LL030097900,337,466,37.5,AB/A,ZF4H6100,1210,12706,264,70,0.243,1081,843,12.2,3.771,5.738,0.18,0.11,0.52,0.023,0.001,0,0.001,0.02,0.03,0.02,0,0.012,0.0042,0.274,0.734666667,238
564,1409L56C00,1LL030098400,319,455,43.5,AB/A,ZF4H6100,1190,12761,264,75,0.238,1044,831,12.2,3.52,6.148,0.15,0.1,0.52,0.03,0.001,0,0.001,0.02,0.04,0.05,0,0.025,0.0037,0.250666667,0.715833333,213
565,1411M89A00,1LL030099000,321,458,40,AB/A,ZF4H6100,1201,12161,264,70,0.265,1060,851,12.2,3.771,5.738,0.16,0.11,0.57,0.028,0,0.001,0.002,0.02,0.04,0.04,0,0.016,0.004,0.2672,0.775766667,209
566,1411N77A00,1LL030100300,336,452,37,AB/A,ZF4H6100,1186,12023,264,64.99,0.287,1092,830,11.2,4.062,5.803,0.15,0.12,0.53,0.036,0.001,0.001,0.002,0.02,0.03,0.05,0,0.014,0.0023,0.251866667,0.7166,262
567,1411N77A00,1LL030100500,351,463,37.5,AB/A,ZF4H6100,1186,12023,264,64.99,0.287,1092,830,11.2,4.062,5.803,0.15,0.12,0.53,0.036,0.001,0.001,0.002,0.02,0.03,0.05,0,0.014,0.0023,0.251866667,0.7166,262
568,1409L23800,1LL030101100,357,468,36.5,AB/A,ZF4H6100,1210,12837,264,79.99,0.224,1080,829,10.2,3.3,7.842,0.16,0.14,0.53,0.032,0.001,0,0.002,0.02,0.03,0.06,0.01,0.019,0.0053,0.265666667,0.728333333,251
569,1409L23800,1LL030101200,371,485,41.5,AB/A,ZF4H6100,1210,12837,264,79.99,0.224,1080,829,10.2,3.3,7.842,0.16,0.14,0.53,0.032,0.001,0,0.002,0.02,0.03,0.06,0.01,0.019,0.0053,0.265666667,0.728333333,251
570,1409L53800,1LL030101600,328,458,35.5,AB/A,ZF4H6100,1149.5,12648,264,75,0.22,1089,829,10.39,3.52,7.218,0.17,0.1,0.54,0.035,0.002,0,0.002,0.02,0.04,0.04,0.01,0.015,0.006,0.274,0.756,260
571,1409K41300,1LL030383800,350,450,33,AB/A,ZF4H6100,1182,12687,264,90,0.232,898,826,30.3,2.933,2.97,0.16,0.11,0.52,0.033,0.001,0,0.002,0.02,0.02,0.04,0.01,0.026,0.0067,0.259333333,0.706333333,72
572,1409K22300,1LL030383900,328,449,32,AB/A,ZF4H6100,1179,12770,264,69.99,0.264,987,835,20.2,3.772,3.465,0.16,0.11,0.52,0.033,0.001,0,0.002,0.02,0.02,0.04,0.01,0.026,0.0067,0.259333333,0.706333333,152
573,1409K61400,1LL030385700,350,457,36.5,AB/A,ZF4H6100,1178,12802,264,70,0.335,1009,823,20.2,3.771,3.465,0.15,0.12,0.53,0.04,0.001,0,0.002,0.02,0.03,0.04,0.01,0.018,0.0032,0.251666667,0.716666667,186
574,1409K66500,1LL030385800,349,450,30.5,AB/A,ZF4H6100,1208,16234,264,77,0.218,945,826,25.2,3.429,3.056,0.15,0.12,0.53,0.04,0.001,0,0.002,0.02,0.03,0.04,0.01,0.018,0.0032,0.251666667,0.716666667,119
575,1409K66500,1LL030386000,351,455,29,AB/A,ZF4H6100,1208,16234,264,77,0.218,945,826,25.2,3.429,3.056,0.15,0.12,0.53,0.04,0.001,0,0.002,0.02,0.03,0.04,0.01,0.018,0.0032,0.251666667,0.716666667,119
576,1409K87400,1LL030386400,323,445,35,AB/A,ZF4H6100,1184,12740,264,70,0.208,971,851,20.2,3.771,3.465,0.15,0.11,0.53,0.029,0.001,0,0.002,0.02,0.03,0.05,0.01,0.026,0.0035,0.253666667,0.716833333,120
577,1409K87400,1LL030386500,318,441,37,AB/A,ZF4H6100,1184,12740,264,70,0.208,971,851,20.2,3.771,3.465,0.15,0.11,0.53,0.029,0.001,0,0.002,0.02,0.03,0.05,0.01,0.026,0.0035,0.253666667,0.716833333,120
578,1409K87400,1LL030386700,325,439,33.5,AB/A,ZF4H6100,1184,12740,264,70,0.208,971,851,20.2,3.771,3.465,0.15,0.11,0.53,0.029,0.001,0,0.002,0.02,0.03,0.05,0.01,0.026,0.0035,0.253666667,0.716833333,120
579,1409L05400,1LL030387100,354,467,35.5,AB/A,ZF4H6100,1206,12844,264,65,0.297,1033,824,14.7,4.062,4.422,0.16,0.11,0.54,0.03,0.001,0,0.002,0.02,0.03,0.03,0.01,0.012,0.0064,0.261333333,0.735833333,209
580,1409N55400,1LL030486100,357,455,31,AB/A,ZF4H6100,1196,16563,264,70,0.258,958,813,20.2,3.771,3.465,0.16,0.11,0.52,0.033,0.001,0,0.002,0.02,0.02,0.04,0.01,0.026,0.0067,0.259333333,0.706333333,145
581,1409N55400,1LL030486200,350,450,33.5,AB/A,ZF4H6100,1196,16563,264,70,0.258,958,813,20.2,3.771,3.465,0.16,0.11,0.52,0.033,0.001,0,0.002,0.02,0.02,0.04,0.01,0.026,0.0067,0.259333333,0.706333333,145
582,1409M93500,1LL030587800,327,456,39,AB/A,ZF4H6100,1149.5,0,261,75,0.235,994,871,10.89,3.52,4.63,0.16,0.11,0.54,0.03,0.001,0,0.002,0.02,0.03,0.03,0.01,0.012,0.0064,0.261333333,0.735833333,123
583,1409L79420,1LL030860300,320,448,39,AB/A,ZF4H7100,1198,12602,264,60,0.293,995,858,12.2,4.4,4.918,0.15,0.09,0.63,0.034,0.002,0.001,0.002,0.02,0.04,0.04,0.01,0.018,0.0067,0.2692,0.825766667,137
584,1409L79420,1LL030860400,314,442,47,AB/A,ZF4H7100,1198,12602,264,60,0.293,995,858,12.2,4.4,4.918,0.15,0.09,0.63,0.034,0.002,0.001,0.002,0.02,0.04,0.04,0.01,0.018,0.0067,0.2692,0.825766667,137
585,1409L79320,1LL030885300,294,439,43,AB/A,ZF4H7100,1198,12602,264,60,0.293,995,858,12.2,4.4,4.918,0.15,0.09,0.63,0.034,0.002,0.001,0.002,0.02,0.04,0.04,0.01,0.018,0.0067,0.2692,0.825766667,137
586,1411N87600,1LL031025800,336,445,28,AB/A,ZF4H6100,1170,11673,264,70,0.267,974,825,25.2,3.771,2.778,0.17,0.12,0.53,0.029,0.001,0.001,0.002,0.02,0.04,0.03,0,0.015,0.0083,0.268533333,0.7456,149
587,1411N83800,1LL031025900,287,440,44,AB/A,ZF4H6100,1177,11995,264,70,0.203,1041,865,14.7,3.771,4.762,0.17,0.12,0.53,0.029,0.001,0.001,0.002,0.02,0.04,0.03,0,0.015,0.0083,0.268533333,0.7456,176
588,1411L49320,1LL031176800,329,443,41,AB/A,EF4G6100,1176,13889,264,59.99,0.31,957,817,15.1,4.401,3.973,0.1,0.17,0.82,0.035,0.002,0.001,0.003,0.02,0.04,0.05,0.01,0.017,0.0029,0.252866667,0.968933333,140
589,1412K07300,1LL031177200,320,474,33,AB/A,EF4R5200,1182,13367,302,90,0.215,926,870,36.4,3.356,2.473,0.15,0.25,1.11,0.03,0.002,0.002,0.004,0.02,0.04,0.06,0,0.014,0.0038,0.3514,1.311533333,56
590,1411M01400,1LL031219300,342,439,34.5,AB/A,YY000000,1176,13089,264,70,0.3,1022,832,17.7,3.771,3.955,0.1,0.2,0.79,0.028,0.002,0.001,0.003,0.02,0.04,0.04,0.01,0.014,0.003,0.245866667,0.939433333,190
591,1411L38400,1LL031245800,365,453,41,AB/A,EF4G6100,1177,13938,264,60,0.307,951,828,20.2,4.4,2.97,0.1,0.17,0.82,0.035,0.002,0.001,0.003,0.02,0.04,0.05,0.01,0.017,0.0029,0.252866667,0.968933333,123
592,1411L11500,1LL031257900,338,437,47.5,AB/A,EF4G5100,1190,13844,264,69.99,0.316,1049,812,11.7,3.772,5.982,0.1,0.15,0.82,0.027,0.01,0.001,0.004,0.02,0.03,0.07,0.01,0.016,0.0024,0.2562,0.959266667,237
593,1411L45300,1LL031661800,286,425,35,AB/A,EF4G6100,1170,13029,264,95,0.215,927,855,25.2,2.779,3.77,0.1,0.17,0.82,0.035,0.002,0.001,0.003,0.02,0.04,0.05,0.01,0.017,0.0029,0.252866667,0.968933333,72
594,1411L45400,1LL031661900,316,436,37,AB/A,EF4G6100,1170,13029,264,95,0.215,927,855,25.2,2.779,3.77,0.1,0.17,0.82,0.035,0.002,0.001,0.003,0.02,0.04,0.05,0.01,0.017,0.0029,0.252866667,0.968933333,72
595,1418K73400,1LL032433700,333,453,38.5,AB/A,ZF4H7100,1216,13179,264,75,0.248,1043,835,10.2,3.52,7.353,0.14,0.12,0.64,0.03,0.001,0,0.003,0.04,0.04,0.07,0.01,0.022,0.0061,0.268,0.828166667,208
596,1417L49A00,1LL032511600,349,459,43.5,AB/A,ZF4H6100,1215,12018,264,75,0.26,1084,819,9.2,3.52,8.152,0.17,0.11,0.54,0.027,0.001,0,0.002,0.02,0.04,0.04,0.01,0.014,0.0061,0.274,0.756333333,265
597,1417L49A00,1LL032511800,350,463,46,AB/A,ZF4H6100,1215,12018,264,75,0.26,1084,819,9.2,3.52,8.152,0.17,0.11,0.54,0.027,0.001,0,0.002,0.02,0.04,0.04,0.01,0.014,0.0061,0.274,0.756333333,265
598,1417L70800,1LL032512300,298,436,34.5,AB/A,ZF4H6100,1212,11815,264,75,0.203,1069,840,10.7,3.52,7.009,0.15,0.11,0.52,0.024,0.001,0,0.003,0.02,0.05,0.06,0.01,0.02,0.0031,0.255333333,0.727333333,229
599,1417L91700,1LL032512900,338,460,38.5,AB/A,ZF4H6100,1174,12393,264,69.99,0.265,995,810,12.2,3.772,5.737,0.17,0.1,0.52,0.02,0,0,0.002,0.02,0.04,0.06,0.01,0.022,0.0024,0.274666667,0.737,185
600,1417L91700,1LL032513100,326,457,40.5,AB/A,ZF4H6100,1174,12393,264,69.99,0.265,995,810,12.2,3.772,5.737,0.17,0.1,0.52,0.02,0,0,0.002,0.02,0.04,0.06,0.01,0.022,0.0024,0.274666667,0.737,185
601,1417M12600,1LL032513500,337,459,37,AB/A,ZF4H6100,1187,12231,264,65,0.269,1020,818,13.7,4.062,4.745,0.16,0.1,0.53,0.031,0.001,0.001,0.002,0.02,0.04,0.09,0.02,0.019,0.0052,0.274533333,0.739266667,202
602,1417M12600,1LL032513800,342,465,37.5,AB/A,ZF4H6100,1187,12231,264,65,0.269,1020,818,13.7,4.062,4.745,0.16,0.1,0.53,0.031,0.001,0.001,0.002,0.02,0.04,0.09,0.02,0.019,0.0052,0.274533333,0.739266667,202
603,1417M33600,1LL032514200,331,455,40.5,AB/A,ZF4H6100,1169,11885,264,70,0.246,982,825,15.1,3.771,4.636,0.17,0.15,0.52,0.031,0.001,0,0.002,0.04,0.05,0.06,0.01,0.017,0.0048,0.276666667,0.748666667,157
604,1417M33600,1LL032514400,330,460,39,AB/A,ZF4H6100,1169,11885,264,70,0.246,982,825,15.1,3.771,4.636,0.17,0.15,0.52,0.031,0.001,0,0.002,0.04,0.05,0.06,0.01,0.017,0.0048,0.276666667,0.748666667,157
605,1417M39600,1LL032514800,342,458,34,AB/A,ZF4H6100,1172,11847,264,59.99,0.375,960,831,15.7,4.401,3.821,0.18,0.12,0.51,0.033,0.004,0,0.003,0.02,0.04,0.03,0,0.009,0.0023,0.275,0.7355,129
606,1418K79400,1LL032515400,379,465,32.5,AB/A,ZF4H6100,1204,11734,264,70,0.272,972,815,18.2,3.771,3.846,0.17,0.13,0.52,0.04,0.002,0,0.003,0.05,0.04,0.06,0.01,0.014,0.0096,0.276666667,0.738,157
607,1418K79400,1LL032515600,363,458,33.5,AB/A,ZF4H6100,1204,11734,264,70,0.272,972,815,18.2,3.771,3.846,0.17,0.13,0.52,0.04,0.002,0,0.003,0.05,0.04,0.06,0.01,0.014,0.0096,0.276666667,0.738,157
608,1418K90400,1LL032516000,322,446,38.5,AB/A,ZF4H6100,1203,11714,264,70,0.334,1023,846,20.2,3.771,3.465,0.16,0.17,0.54,0.038,0,0,0.004,0.02,0.04,0.04,0,0.017,0.0041,0.262,0.747666667,177
609,1418K90400,1LL032516200,344,447,32,AB/A,ZF4H6100,1203,11714,264,70,0.334,1023,846,20.2,3.771,3.465,0.16,0.17,0.54,0.038,0,0,0.004,0.02,0.04,0.04,0,0.017,0.0041,0.262,0.747666667,177
610,1418L01300,1LL032519400,293,432,43.5,AB/A,ZF4H6100,1175,11434,264,65,0.277,945,817,20.2,4.062,3.218,0.17,0.12,0.54,0.031,0.001,0,0.003,0.02,0.04,0.09,0.01,0.015,0.004,0.284,0.759166667,128
611,1411M05320,1LL032894200,335,457,39.5,AB/A,EF4F6400,1195,13618,264,69.99,0.25,956,811,20,3.772,3.5,0.13,0.17,0.83,0.026,0.001,0,0.003,0.02,0.03,0.06,0,0.018,0.0023,0.283666667,0.998666667,145
612,1418K92800,1LL033049000,326,442,34,AB/A,ZF4H6100,1177,11110,264,69.99,0.259,1002,854,22.2,3.772,3.153,0.16,0.11,0.55,0.033,0.001,0,0.003,0.02,0.04,0.03,0,0.013,0.0066,0.261666667,0.755166667,148
613,1418K98200,1LL033049100,333,449,34,AB/A,ZF4H6100,1178,11204,264,73.99,0.237,973,853,25.2,3.568,2.936,0.16,0.11,0.55,0.033,0.001,0,0.003,0.02,0.04,0.03,0,0.013,0.0066,0.261666667,0.755166667,120
614,1418M39800,1LL033049600,323,448,35.5,AB/A,ZF4H6100,1200,12378,264,70,0.211,955,832,20,3.771,3.5,0.16,0.13,0.52,0.038,0.001,0,0.002,0.02,0.03,0.07,0.03,0.013,0.0044,0.27,0.719833333,123
615,1418M39800,1LL033049900,318,440,33.5,AB/A,ZF4H6100,1200,12378,264,70,0.211,955,832,20,3.771,3.5,0.16,0.13,0.52,0.038,0.001,0,0.002,0.02,0.03,0.07,0.03,0.013,0.0044,0.27,0.719833333,123
616,1418M56G00,1LL033050300,339,467,32.5,AB/A,ZF4H6100,1203,11704,264,69.99,0.268,984,813,16.2,3.772,4.32,0.16,0.11,0.51,0.034,0,0,0.001,0.02,0.04,0.05,0.02,0.013,0.0037,0.263,0.7175,171
617,1418M88800,1LL033050800,352,470,37.5,AB/A,ZF4H6100,1204,15796,264,64.99,0.274,984,816,14,4.062,4.642,0.16,0.13,0.53,0.03,0,0,0.003,0.02,0.04,0.05,0.01,0.018,0.0027,0.264333333,0.7375,168
618,1418M88800,1LL033051100,379,469,33,AB/A,ZF4H6100,1204,15796,264,64.99,0.274,984,816,14,4.062,4.642,0.16,0.13,0.53,0.03,0,0,0.003,0.02,0.04,0.05,0.01,0.018,0.0027,0.264333333,0.7375,168
619,1418N06C00,1LL033337600,335,447,35,AB/A,ZF4H6100,1207,13631,264,65,0.296,1028,825,12.2,4.062,5.328,0.16,0.11,0.52,0.032,0.001,0,0.003,0.02,0.03,0.04,0.01,0.011,0.0047,0.26,0.716333333,203
620,1418N90800,1LL033449700,324,451,37.5,AB/A,ZF4H6100,1199,11907,264,69.99,0.266,994,828,15.1,3.772,4.635,0.16,0.1,0.53,0.031,0.001,0,0.002,0.02,0.04,0.04,0.01,0.016,0.0032,0.262333333,0.736,166
621,1418N09500,1LL033473300,331,443,42,AB/A,ZF4H6100,1149.5,13430,264,60,0.276,1057,838,9.39,4.4,6.39,0.16,0.11,0.52,0.033,0.001,0,0.002,0.02,0.04,0.06,0.01,0.018,0.0029,0.264666667,0.727333333,219
