Repository: vvvvsv/Steel-Properties-Prediction

# 钢材性能预测项目

王思远 黄高翔 2022.06.09

题目详见`prob.zip`，报告详见`Steel-Report.pptx`

## 题目

基于机器学习算法，依据钢材的生产参数，预测成品钢材的性能（实验屈服值、实验抗拉值、实验伸长率）。其中，生产参数包括：

1. 基本信息：材料（含生产月份信息）、试批号、牌号、钢种

2. 工艺参数：出炉温度、加热时间、板坯厚度、中间坯厚度、粗轧压下率、精轧开轧温度、终轧温度、成品厚度、粗轧压缩比、精轧压缩比

3. 元素成分：C、Si、Mn、AlT、Nb、V、Ti、Ni、Cu、Cr、Mo、P、S

## 实验结果

|      | 实验屈服值  |        |            |        | 实验抗拉值  |        |            |        | 实验伸长率 |      |            |        |
| ---- | ------ | ------ | ---------- | ------ | ------ | ------ | ---------- | ------ | ----- | ---- | ---------- | ------ |
| 模型   | GBDT   | SVR    | Simple MLP | 多任务    | GBDT   | SVR    | Simple MLP | 多任务    | GBDT  | SVR  | Simple MLP | 多任务    |

File: data/b.csv (part 4 of 16)
,材料,试批号,实验屈服值,实验抗拉值,实验伸长率,牌号,钢种,出炉温度,加热时间,板坯厚度,中间坯厚度,粗轧压下率,精轧开轧温度,终轧温度,成品厚度,粗轧压缩比,精轧压缩比,C,Si,Mn,AlT,Nb,V,Ti,Ni,Cu,Cr,Mo,P,S,Ceq,Pcm,温度差
622,1418N22400,1LL033473400,331,446,38.5,AB/A,ZF4H6100,1202,13703,264,59.99,0.287,1088,855,9.2,4.401,6.521,0.16,0.11,0.52,0.033,0.001,0,0.002,0.02,0.04,0.06,0.01,0.018,0.0029,0.264666667,0.727333333,233
623,1418N34200,1LL033473700,355,453,29.5,AB/A,ZF4H6100,1184,13115,264,70,0.287,950,835,20.2,3.771,3.465,0.16,0.09,0.53,0.041,0.001,0,0.002,0.02,0.04,0.06,0.01,0.018,0.007,0.266333333,0.736666667,115
624,1418N26300,1LL033473800,316,438,40.5,AB/A,ZF4H6100,1175,13643,264,65,0.267,1043,851,13.7,4.062,4.745,0.16,0.09,0.53,0.041,0.001,0,0.002,0.02,0.04,0.06,0.01,0.018,0.007,0.266333333,0.736666667,192
625,1418N23A00,1LL033473900,328,445,37.5,AB/A,ZF4H6100,1207,13565,264,60,0.28,1071,843,9.2,4.4,6.522,0.16,0.09,0.53,0.041,0.001,0,0.002,0.02,0.04,0.06,0.01,0.018,0.007,0.266333333,0.736666667,228
626,1418N43400,1LL033474900,316,435,39.5,AB/A,ZF4H6100,1205,13530,264,65,0.286,1089,852,9.2,4.062,7.065,0.16,0.12,0.53,0.032,0.001,0,0.003,0.02,0.03,0.05,0.01,0.019,0.0064,0.263666667,0.727166667,237
627,1418N50800,1LL033475000,325,441,37,AB/A,ZF4H6100,1197,13463,264,65,0.283,1075,858,9.7,4.062,6.701,0.16,0.12,0.53,0.032,0.001,0,0.003,0.02,0.03,0.05,0.01,0.019,0.0064,0.263666667,0.727166667,217
628,1418N56800,1LL033475100,321,440,40.5,AB/A,ZF4H6100,1191,13485,264,65,0.262,1086,860,9.2,4.062,7.065,0.16,0.12,0.53,0.032,0.001,0,0.003,0.02,0.03,0.05,0.01,0.019,0.0064,0.263666667,0.727166667,226
629,1418N81800,1LL033475300,299,439,37,AB/A,ZF4H6100,1202,12870,264,70,0.23,946,829,20.2,3.771,3.465,0.16,0.12,0.53,0.033,0.001,0,0.003,0.02,0.06,0.04,0.01,0.018,0.0047,0.263666667,0.756666667,117
630,1418N68800,1LL033475400,298,436,35.5,AB/A,ZF4H6100,1192,13477,264,69.99,0.281,1046,850,12.2,3.772,5.737,0.16,0.12,0.53,0.033,0.001,0,0.003,0.02,0.06,0.04,0.01,0.018,0.0047,0.263666667,0.756666667,196
631,1418N68800,1LL033475500,291,427,43,AB/A,ZF4H6100,1192,13477,264,69.99,0.281,1046,850,12.2,3.772,5.737,0.16,0.12,0.53,0.033,0.001,0,0.003,0.02,0.06,0.04,0.01,0.018,0.0047,0.263666667,0.756666667,196
632,1418N81800,1LL033475700,317,443,38,AB/A,ZF4H6100,1202,12870,264,70,0.23,946,829,20.2,3.771,3.465,0.16,0.12,0.53,0.033,0.001,0,0.003,0.02,0.06,0.04,0.01,0.018,0.0047,0.263666667,0.756666667,117
633,1418M12300,1LL033488600,362,463,32,AB/A,ZF4H6100,1149.5,11387,264,90,0.208,875,816,30.41,2.933,2.96,0.17,0.12,0.54,0.031,0.001,0,0.003,0.02,0.04,0.09,0.01,0.015,0.004,0.284,0.759166667,59
634,1418M12300,1LL033488700,340,467,30.5,AB/A,ZF4H6100,1149.5,11387,264,90,0.208,875,816,30.41,2.933,2.96,0.17,0.12,0.54,0.031,0.001,0,0.003,0.02,0.04,0.09,0.01,0.015,0.004,0.284,0.759166667,59
635,1418N97800,1LL033491500,367,485,44.5,AB/A,EF4R5200,1203,11766,264,75,0.247,1082,809,9.7,3.52,7.732,0.17,0.25,1.1,0.03,0.002,0.002,0.004,0.02,0.04,0.04,0,0.013,0.0024,0.365733333,1.320533333,273
636,1418K66200,1LL033576000,333,453,35.5,AB/A,ZF4H7100,1149.5,11378,264,70,0.297,965,825,21.42,3.771,3.268,0.14,0.12,0.64,0.03,0.001,0,0.003,0.04,0.04,0.07,0.01,0.022,0.0061,0.268,0.828166667,140
637,1419N05200,1LL033789000,340,466,33.5,AB/A,ZF4H6100,1149.5,0,261,64.99,0.292,1011,861,14.39,4.062,5.416,0.16,0.13,0.53,0.03,0,0,0.003,0.02,0.04,0.05,0.01,0.018,0.0027,0.264333333,0.7375,150
638,1419N05340,1LL033804300,307,451,43,AB/A,ZF4H6100,1149.5,0,261,64.99,0.292,1011,861,14.39,4.062,5.416,0.16,0.13,0.53,0.03,0,0,0.003,0.02,0.04,0.05,0.01,0.018,0.0027,0.264333333,0.7375,150
639,1419N05340,1LL033804500,300,452,37.5,AB/A,ZF4H6100,1149.5,0,261,64.99,0.292,1011,861,14.39,4.062,5.416,0.16,0.13,0.53,0.03,0,0,0.003,0.02,0.04,0.05,0.01,0.018,0.0027,0.264333333,0.7375,150
640,1419N05440,1LL033808500,328,457,40,AB/A,ZF4H6100,1149.5,0,261,64.99,0.292,1011,861,14.39,4.062,5.416,0.16,0.13,0.53,0.03,0,0,0.003,0.02,0.04,0.05,0.01,0.018,0.0027,0.264333333,0.7375,150
641,1419N05440,1LL033808600,320,458,40,AB/A,ZF4H6100,1149.5,0,261,64.99,0.292,1011,861,14.39,4.062,5.416,0.16,0.13,0.53,0.03,0,0,0.003,0.02,0.04,0.05,0.01,0.018,0.0027,0.264333333,0.7375,150
642,1419N89400,1LL033830800,337,481,32.5,AB/A,ZF4H6100,1192,12338,264,80,0.218,897,850,29,3.3,2.759,0.17,0.21,1.14,0.026,0.002,0.002,0.003,0.03,0.04,0.08,0.01,0.015,0.0027,0.383066667,1.361866667,47
643,1419N88200,1LL033830900,339,463,32.5,AB/A,ZF4H6100,1207,12588,264,90,0.201,890,834,37.99,2.933,2.369,0.17,0.21,1.14,0.026,0.002,0.002,0.003,0.03,0.04,0.08,0.01,0.015,0.0027,0.383066667,1.361866667,56
644,1420N23500,1LL033924800,329,456,34.5,AB/A,EF4R5200,1210,12388,222,80,0.273,990,842,20.2,2.775,3.96,0.16,0.17,1.12,0.034,0.002,0.002,0.003,0.02,0.04,0.03,0.01,0.01,0.0052,0.359066667,1.328033333,148
645,1420N23500,1LL033925200,333,451,33,AB/A,EF4R5200,1210,12388,222,80,0.273,990,842,20.2,2.775,3.96,0.16,0.17,1.12,0.034,0.002,0.002,0.003,0.02,0.04,0.03,0.01,0.01,0.0052,0.359066667,1.328033333,148
646,1420M10300,1LL033948200,365,459,36.5,AB/A,ZF4H6100,1236,12844,222,70,0.254,1055,808,9.2,3.171,7.609,0.17,0.12,0.53,0.027,0.002,0,0.002,0.02,0.03,0.03,0.01,0.012,0.0076,0.269666667,0.736166667,247
647,1420L86A00,1LL033948800,352,458,31.5,AB/A,ZF4H6100,1227,12945,222,65,0.318,1062,849,10.2,3.415,6.373,0.17,0.12,0.53,0.03,0.001,0,0.002,0.02,0.03,0.03,0.01,0.01,0.0049,0.269666667,0.736166667,213
648,1326N61420,1LL034081000,304,439,40,AB/A,ZF4H6100,1195,11964,234,70,0.238,930,834,231.1,3.343,0.303,0.16,0.16,0.54,0.025,0.001,0,0.001,0.02,0.06,0.04,0.01,0.022,0.006,0.265333333,0.768,96
649,1420N63400,1LL034250000,374,468,28.5,AB/A,ZF4H6100,1149.5,12522,222,70,0.254,1055,808,8.45,3.171,7.609,0.17,0.12,0.53,0.027,0.002,0,0.002,0.02,0.03,0.03,0.01,0.012,0.0076,0.269666667,0.736166667,247
650,1420N63400,1LL034250100,342,442,43,AB/A,ZF4H6100,1149.5,12522,222,70,0.254,1055,808,8.45,3.171,7.609,0.17,0.12,0.53,0.027,0.002,0,0.002,0.02,0.03,0.03,0.01,0.012,0.0076,0.269666667,0.736166667,247
651,1422Q03800,1LL034343900,338,454,39.5,AB/A,ZF4H6100,1231,19418,264,65,0.297,1011,826,12,4.062,5.417,0.17,0.13,0.53,0.028,0.001,0,0.003,0.02,0.03,0.04,0.01,0.008,0.0035,0.271666667,0.737,185
652,1422Q03800,1LL034344000,350,462,39,AB/A,ZF4H6100,1231,19418,264,65,0.297,1011,826,12,4.062,5.417,0.17,0.13,0.53,0.028,0.001,0,0.003,0.02,0.03,0.04,0.01,0.008,0.0035,0.271666667,0.737,185
653,1422Q23C00,1LL034344500,330,429,44,AB/A,ZF4H6100,1232,19462,264,64.99,0.292,1011,861,12,4.062,5.416,0.16,0.11,0.52,0.043,0.001,0,0.006,0.02,0.03,0.03,0,0.007,0.0054,0.256,0.715166667,150
654,1420N63540,1LL034384300,299,430,39,AB/A,ZF4H6100,1149.5,12522,222,70,0.254,1055,808,8.45,3.171,7.609,0.17,0.12,0.53,0.027,0.002,0,0.002,0.02,0.03,0.03,0.01,0.012,0.0076,0.269666667,0.736166667,247
655,1420N63640,1LL034385200,292,430,42,AB/A,ZF4H6100,1149.5,12522,222,70,0.254,1055,808,8.45,3.171,7.609,0.17,0.12,0.53,0.027,0.002,0,0.002,0.02,0.03,0.03,0.01,0.012,0.0076,0.269666667,0.736166667,247
656,1420N63640,1LL034385300,295,434,42.5,AB/A,ZF4H6100,1149.5,12522,222,70,0.254,1055,808,8.45,3.171,7.609,0.17,0.12,0.53,0.027,0.002,0,0.002,0.02,0.03,0.03,0.01,0.012,0.0076,0.269666667,0.736166667,247
657,1422Q28340,1LL035003100,281,418,45.5,AB/A,ZF4H6100,1217,19995,264,65,0.298,991,851,13,4.062,5,0.16,0.11,0.52,0.043,0.001,0,0.006,0.02,0.03,0.03,0,0.007,0.0054,0.256,0.715166667,140
658,1428Q01600,1LL035146200,392,486,30.5,AB/A,EF4G8100,1182,12158,264,70,0.279,992,819,14,3.771,5,0.16,0.11,0.53,0.026,0,0,0.002,0.02,0.04,0.05,0.01,0.018,0.0052,0.264333333,0.736833333,173
659,1428Q01600,1LL035146300,392,486,33,AB/A,EF4G8100,1182,12158,264,70,0.279,992,819,14,3.771,5,0.16,0.11,0.53,0.026,0,0,0.002,0.02,0.04,0.05,0.01,0.018,0.0052,0.264333333,0.736833333,173
660,1427N97800,1LL035379900,376,476,34.5,AB/A,ZF4H6100,1223,11948,264,75,0.245,1098,811,9,3.52,8.333,0.16,0.12,0.53,0.025,0.001,0,0.003,0.02,0.03,0.03,0,0.018,0.005,0.257666667,0.7255,287
661,1427M59200,1LL035380600,339,461,29.5,AB/A,ZF4H6100,1198,11784,264,89.99,0.22,892,831,34,2.934,2.647,0.16,0.11,0.55,0.029,0.001,0,0.002,0.02,0.03,0.04,0.01,0.018,0.0025,0.265,0.746333333,61
662,1427M67500,1LL035380700,374,472,34,AB/A,ZF4H6100,1181,12922,264,70,0.243,1002,831,21,3.771,3.333,0.16,0.11,0.55,0.029,0.001,0,0.002,0.02,0.03,0.04,0.01,0.018,0.0025,0.265,0.746333333,171
663,1424M28200,1LL035385500,345,477,35,AB/A,ZF4H6100,1192,14030,264,79.99,0.251,914,851,27,3.3,2.963,0.17,0.19,0.93,0.032,0.002,0.001,0.013,0.02,0.05,0.07,0.01,0.011,0.003,0.345866667,1.1606,63
664,1427M74200,1LL036109400,345,462,38,AB/A,ZF4H6100,1193,11731,264,80,0.217,890,817,27,3.3,2.963,0.16,0.12,0.55,0.031,0.001,0,0.002,0.02,0.03,0.13,0.02,0.016,0.0033,0.285,0.751833333,73
665,1427M83800,1LL036109500,362,476,34,AB/A,ZF4H6100,1195,11747,264,69.99,0.236,941,829,16,3.772,4.374,0.16,0.12,0.55,0.031,0.001,0,0.002,0.02,0.03,0.13,0.02,0.016,0.0033,0.285,0.751833333,112
666,1427M94300,1LL036110100,344,463,34.5,AB/A,YY000000,1219,11565,264,70,0.247,1032,848,14,3.771,5,0.16,0.13,0.53,0.032,0.002,0,0.002,0.02,0.04,0.08,0.01,0.026,0.0066,0.270333333,0.739,184
667,1427P29300,1LL036110700,341,466,41.5,AB/A,ZF4H6100,1221,11781,264,75,0.265,1099,834,10,3.52,7.5,0.16,0.14,0.53,0.036,0.001,0,0.002,0.02,0.03,0.03,0,0.02,0.0026,0.257666667,0.726166667,265
668,1427P29300,1LL036110800,331,464,42,AB/A,ZF4H6100,1221,11781,264,75,0.265,1099,834,10,3.52,7.5,0.16,0.14,0.53,0.036,0.001,0,0.002,0.02,0.03,0.03,0,0.02,0.0026,0.257666667,0.726166667,265
669,1427N16400,1LL036113000,370,469,37,AB/A,YY000000,1216,11946,264,75,0.235,1109,840,10,3.52,7.5,0.16,0.12,0.52,0.028,0.001,0,0.002,0.02,0.03,0.05,0.01,0.031,0.0043,0.262,0.717166667,269
670,1427Q17400,1LL036208800,299,444,42.5,AB/A,ZF4H6100,1207,13077,264,75,0.244,1097,847,11,3.52,6.818,0.16,0.11,0.52,0.037,0.001,0.001,0.002,0.02,0.03,0.11,0.02,0.025,0.007,0.2762,0.7206,250
671,1427Q31500,1LL036209500,308,439,39.5,AB/A,ZF4H6100,1199,13483,264,75,0.234,1067,849,12,3.52,6.25,0.16,0.11,0.52,0.028,0.001,0.004,0.001,0.02,0.03,0.02,0.01,0.014,0.0076,0.2568,0.715733333,218
672,1427Q31500,1LL036209700,318,436,39,AB/A,ZF4H6100,1199,13483,264,75,0.234,1067,849,12,3.52,6.25,0.16,0.11,0.52,0.028,0.001,0.004,0.001,0.02,0.03,0.02,0.01,0.014,0.0076,0.2568,0.715733333,218
673,1427Q39500,1LL036209900,332,453,41.5,AB/A,ZF4H6100,1209,13198,264,70,0.254,1044,822,12,3.771,5.833,0.16,0.12,0.52,0.034,0.001,0.001,0.002,0.03,0.03,0.03,0.02,0.006,0.003,0.260866667,0.716933333,222
674,1427Q39500,1LL036210200,336,455,43.5,AB/A,ZF4H6100,1209,13198,264,70,0.254,1044,822,12,3.771,5.833,0.16,0.12,0.52,0.034,0.001,0.001,0.002,0.03,0.03,0.03,0.02,0.006,0.003,0.260866667,0.716933333,222
675,1427Q57400,1LL036210400,328,451,34,AB/A,ZF4H6100,1208,15025,264,69.99,0.253,1072,828,12,3.772,5.833,0.15,0.11,0.52,0.03,0.001,0.001,0.002,0.02,0.03,0.07,0.02,0.014,0.005,0.2582,0.7086,244
676,1427Q57400,1LL036210600,323,442,37.5,AB/A,ZF4H6100,1208,15025,264,69.99,0.253,1072,828,12,3.772,5.833,0.15,0.11,0.52,0.03,0.001,0.001,0.002,0.02,0.03,0.07,0.02,0.014,0.005,0.2582,0.7086,244
677,1427Q75400,1LL036210800,319,442,40.5,AB/A,ZF4H6100,1206,14577,264,70,0.256,1069,846,12,3.771,5.833,0.16,0.1,0.53,0.04,0.001,0,0.001,0.02,0.03,0.04,0.01,0.011,0.0091,0.261666667,0.726,223
678,1427Q75400,1LL036211100,322,444,37.5,AB/A,ZF4H6100,1206,14577,264,70,0.256,1069,846,12,3.771,5.833,0.16,0.1,0.53,0.04,0.001,0,0.001,0.02,0.03,0.04,0.01,0.011,0.0091,0.261666667,0.726,223
679,1427Q79700,1LL036211400,356,457,36.5,AB/A,ZF4H6100,1187,14583,264,70,0.242,1064,831,12,3.771,5.833,0.16,0.1,0.52,0.03,0.003,0.001,0.002,0.03,0.04,0.05,0.01,0.014,0.003,0.263533333,0.7266,233
680,1427Q79700,1LL036211600,363,459,40,AB/A,ZF4H6100,1187,14583,264,70,0.242,1064,831,12,3.771,5.833,0.16,0.1,0.52,0.03,0.003,0.001,0.002,0.03,0.04,0.05,0.01,0.014,0.003,0.263533333,0.7266,233
681,1427Q96300,1LL036211900,371,475,39.5,AB/A,ZF4H6100,1184,13250,264,70,0.266,1065,841,12,3.771,5.833,0.16,0.1,0.56,0.023,0.004,0,0.002,0.04,0.04,0.07,0.01,0.021,0.0047,0.274666667,0.7675,224
682,1427R11500,1LL036212000,354,464,39.5,AB/A,ZF4H6100,1197,13800,264,70,0.243,1028,840,12,3.771,5.833,0.16,0.1,0.56,0.023,0.004,0,0.002,0.04,0.04,0.07,0.01,0.021,0.0047,0.274666667,0.7675,188
683,1427R11500,1LL036212100,354,461,38.5,AB/A,ZF4H6100,1197,13800,264,70,0.243,1028,840,12,3.771,5.833,0.16,0.1,0.56,0.023,0.004,0,0.002,0.04,0.04,0.07,0.01,0.021,0.0047,0.274666667,0.7675,188
684,1427R11500,1LL036212200,349,458,38.5,AB/A,ZF4H6100,1197,13800,264,70,0.243,1028,840,12,3.771,5.833,0.16,0.1,0.56,0.023,0.004,0,0.002,0.04,0.04,0.07,0.01,0.021,0.0047,0.274666667,0.7675,188
685,1427R29500,1LL036212400,291,429,40,AB/A,ZF4H6100,1206,14115,264,69.99,0.29,995,860,13,3.772,5.384,0.15,0.11,0.52,0.036,0.002,0.001,0.003,0.02,0.03,0.04,0.01,0.009,0.0076,0.2502,0.706433333,135
686,1428K01200,1LL036213100,338,452,35.5,AB/A,ZF4H6100,1203,14020,264,70,0.254,1052,849,13.5,3.771,5.185,0.17,0.13,0.54,0.028,0.002,0,0.003,0.02,0.03,0.05,0.01,0.016,0.0039,0.275333333,0.7475,203
687,1428K12300,1LL036213200,315,446,40,AB/A,ZF4H6100,1203,13989,264,69.99,0.276,1047,836,13.5,3.772,5.184,0.17,0.13,0.54,0.028,0.002,0,0.003,0.02,0.03,0.05,0.01,0.016,0.0039,0.275333333,0.7475,211
688,1428K45400,1LL036213700,344,452,38.5,AB/A,ZF4H6100,1209,12764,264,69.99,0.298,1030,824,14,3.772,4.999,0.16,0.12,0.53,0.021,0.003,0,0.004,0.02,0.04,0.04,0.01,0.009,0.0024,0.262333333,0.736666667,206
689,1430N92400,1LL036214300,307,438,38.5,AB/A,ZF4H6100,1161,12166,264,75,0.229,1036,839,14,3.52,5.357,0.16,0.11,0.52,0.028,0,0,0.003,0.02,0.04,0.05,0.01,0.006,0.0032,0.262666667,0.726833333,197
690,1430N92400,1LL036214400,311,429,38,AB/A,ZF4H6100,1161,12166,264,75,0.229,1036,839,14,3.52,5.357,0.16,0.11,0.52,0.028,0,0,0.003,0.02,0.04,0.05,0.01,0.006,0.0032,0.262666667,0.726833333,197
691,1428K27200,1LL036214700,312,446,39.5,AB/A,ZF4H6100,1183,12812,264,69.99,0.265,1004,837,15,3.772,4.666,0.15,0.11,0.55,0.03,0.002,0,0.004,0.02,0.03,0.05,0.01,0.021,0.0034,0.257,0.736833333,167
692,1428K30300,1LL036214800,317,449,38,AB/A,ZF4H6100,1205,12867,264,70,0.242,1016,836,15,3.771,4.667,0.15,0.11,0.55,0.03,0.002,0,0.004,0.02,0.03,0.05,0.01,0.021,0.0034,0.257,0.736833333,180
693,1428K27200,1LL036215100,310,442,40,AB/A,ZF4H6100,1183,12812,264,69.99,0.265,1004,837,15,3.772,4.666,0.15,0.11,0.55,0.03,0.002,0,0.004,0.02,0.03,0.05,0.01,0.021,0.0034,0.257,0.736833333,167
694,1430N62200,1LL036215500,350,454,37,AB/A,ZF4H6100,1188,12160,264,70,0.227,1019,830,15,3.771,4.667,0.15,0.12,0.55,0.026,0.001,0,0.002,0.02,0.04,0.05,0.01,0.014,0.005,0.257666667,0.747166667,189
695,1430N70800,1LL036215600,358,466,37,AB/A,ZF4H6100,1186,12154,264,70,0.239,1025,821,16,3.771,4.375,0.15,0.12,0.55,0.026,0.001,0,0.002,0.02,0.04,0.05,0.01,0.014,0.005,0.257666667,0.747166667,204
696,1430N70800,1LL036215700,368,463,31,AB/A,ZF4H6100,1186,12154,264,70,0.239,1025,821,16,3.771,4.375,0.15,0.12,0.55,0.026,0.001,0,0.002,0.02,0.04,0.05,0.01,0.014,0.005,0.257666667,0.747166667,204
697,1430N70800,1LL036215800,379,455,30.5,AB/A,ZF4H6100,1186,12154,264,70,0.239,1025,821,16,3.771,4.375,0.15,0.12,0.55,0.026,0.001,0,0.002,0.02,0.04,0.05,0.01,0.014,0.005,0.257666667,0.747166667,204
698,1430N89A00,1LL036216100,336,446,34,AB/A,ZF4H6100,1192,11720,264,59.99,0.26,1035,830,18,4.401,3.333,0.15,0.12,0.53,0.03,0.001,0.003,0.002,0.02,0.03,0.09,0.02,0.02,0.0036,0.264266667,0.720133333,205
699,1430P05300,1LL036216500,357,448,33.5,AB/A,ZF4H6100,1203,12914,264,70,0.251,907,786,20,3.771,3.5,0.15,0.11,0.53,0.033,0,0,0.002,0.02,0.04,0.05,0.01,0.01,0.0097,0.254333333,0.726833333,121
700,1430P05300,1LL036216700,341,446,34.5,AB/A,ZF4H6100,1203,12914,264,70,0.251,907,786,20,3.771,3.5,0.15,0.11,0.53,0.033,0,0,0.002,0.02,0.04,0.05,0.01,0.01,0.0097,0.254333333,0.726833333,121
701,1429N88400,1LL036431200,314,443,42.5,AB/A,ZF4H6100,1254,13234,120,68.19,0.068,1109,878,8,1.76,8.524,0.16,0.12,0.53,0.025,0.001,0,0.003,0.02,0.03,0.03,0,0.018,0.005,0.257666667,0.7255,231
702,1429N88400,1LL036431300,314,435,32,AB/A,ZF4H6100,1254,13234,120,68.19,0.068,1109,878,8,1.76,8.524,0.16,0.12,0.53,0.025,0.001,0,0.003,0.02,0.03,0.03,0,0.018,0.005,0.257666667,0.7255,231
703,1430N45300,1LL036619100,338,447,34,AB/A,ZF4H7100,1179,12320,264,70,0.262,1025,834,15,3.771,4.667,0.15,0.14,0.62,0.033,0,0,0.002,0.02,0.05,0.04,0.01,0.01,0.0151,0.268,0.827333333,191
704,1429N82300,1LL036628700,356,460,37.5,AB/A,ZF4H6100,1185,13459,264,69.99,0.258,981,818,15,3.772,4.666,0.15,0.11,0.52,0.036,0.002,0.001,0.003,0.02,0.03,0.04,0.01,0.009,0.0076,0.2502,0.706433333,163
705,1428N94120,1LL036667300,331,450,37.5,AB/A,EF4F6400,1174,12252,264,73,0.27,986,821,16,3.616,4.563,0.12,0.15,0.8,0.03,0.002,0,0.004,0.03,0.06,0.04,0.01,0.011,0.0038,0.269333333,0.987666667,165
706,1428N94120,1LL036667400,328,451,38,AB/A,EF4F6400,1174,12252,264,73,0.27,986,821,16,3.616,4.563,0.12,0.15,0.8,0.03,0.002,0,0.004,0.03,0.06,0.04,0.01,0.011,0.0038,0.269333333,0.987666667,165
707,1428N94220,1LL036685700,296,439,37.5,AB/A,EF4F6400,1174,12252,264,73,0.27,986,821,16,3.616,4.563,0.12,0.15,0.8,0.03,0.002,0,0.004,0.03,0.06,0.04,0.01,0.011,0.0038,0.269333333,0.987666667,165
708,1428N60330,1LL036893600,317,441,39.5,AB/A,EF4G7300,1212,13053,264,70,0.281,1093,821,9,3.771,7.778,0.1,0.21,0.82,0.033,0.004,0.001,0.004,0.17,0.17,0.1,0.03,0.008,0.0022,0.285533333,1.1041,272
709,1428N60330,1LL036893700,317,435,41,AB/A,EF4G7300,1212,13053,264,70,0.281,1093,821,9,3.771,7.778,0.1,0.21,0.82,0.033,0.004,0.001,0.004,0.17,0.17,0.1,0.03,0.008,0.0022,0.285533333,1.1041,272
710,1428N60420,1LL036893800,322,444,42.5,AB/A,EF4G7300,1212,13053,264,70,0.281,1093,821,9,3.771,7.778,0.1,0.21,0.82,0.033,0.004,0.001,0.004,0.17,0.17,0.1,0.03,0.008,0.0022,0.285533333,1.1041,272
711,1428N60420,1LL036893900,321,437,40,AB/A,EF4G7300,1212,13053,264,70,0.281,1093,821,9,3.771,7.778,0.1,0.21,0.82,0.033,0.004,0.001,0.004,0.17,0.17,0.1,0.03,0.008,0.0022,0.285533333,1.1041,272
712,1503P46C00,1LL036985000,371,466,41,AB/A,ZF4H6100,1198,12774,264,69.99,0.242,971,779,12,3.772,5.833,0.16,0.12,0.53,0.021,0.003,0,0.004,0.02,0.04,0.04,0.01,0.009,0.0024,0.262333333,0.736666667,192
713,1503P46C00,1LL036985100,364,459,37.5,AB/A,ZF4H6100,1198,12774,264,69.99,0.242,971,779,12,3.772,5.833,0.16,0.12,0.53,0.021,0.003,0,0.004,0.02,0.04,0.04,0.01,0.009,0.0024,0.262333333,0.736666667,192
714,1501L75200,1LL037046900,346,453,37,AB/A,ZF4H6100,1193,13073,264,90,0.18,885,837,34,2.933,2.647,0.16,0.14,0.5,0.035,0,0,0.002,0.02,0.04,0.03,0.01,0.013,0.0051,0.255333333,0.706833333,48
715,1501L87600,1LL037047000,327,457,36.5,AB/A,ZF4H6100,1192,12827,264,69.99,0.252,957,835,20,3.772,3.5,0.16,0.14,0.5,0.035,0,0,0.002,0.02,0.04,0.03,0.01,0.013,0.0051,0.255333333,0.706833333,122
716,1501L90200,1LL037047500,319,449,38,AB/A,ZF4H6100,1192,12737,264,69.99,0.252,989,834,19,3.772,3.684,0.15,0.13,0.54,0.029,0.001,0,0.002,0.02,0.04,0.03,0.01,0.013,0.0038,0.252,0.7365,155
717,1501M00200,1LL037047600,338,451,34.5,AB/A,ZF4H6100,1199,13976,264,70,0.25,981,824,18,3.771,3.889,0.15,0.13,0.54,0.029,0.001,0,0.002,0.02,0.04,0.03,0.01,0.013,0.0038,0.252,0.7365,157
718,1501M11200,1LL037048000,340,455,37.5,AB/A,ZF4H6100,1192,13034,264,70,0.251,986,827,17,3.771,4.118,0.16,0.1,0.52,0.034,0.001,0,0.001,0.02,0.04,0.06,0.02,0.011,0.0068,0.266666667,0.727666667,159
719,1501M22300,1LL037048100,357,467,37.5,AB/A,ZF4H6100,1196,13811,264,70,0.26,978,825,15,3.771,4.667,0.16,0.1,0.52,0.034,0.001,0,0.001,0.02,0.04,0.06,0.02,0.011,0.0068,0.266666667,0.727666667,153
720,1501M24300,1LL037048200,308,448,37,AB/A,ZF4H6100,1198,13766,264,70,0.256,993,820,15,3.771,4.667,0.16,0.1,0.52,0.034,0.001,0,0.001,0.02,0.04,0.06,0.02,0.011,0.0068,0.266666667,0.727666667,173
721,1501M27A00,1LL037048500,349,455,36.5,AB/A,ZF4H6100,1209,13637,264,70,0.265,994,813,14,3.771,5,0.16,0.12,0.52,0.028,0.005,0.001,0.003,0.04,0.04,0.03,0.03,0.011,0.0032,0.2642,0.7276,181
722,1501M30800,1LL037048600,329,451,40,AB/A,ZF4H6100,1205,13738,264,70,0.239,992,813,13.5,3.771,5.185,0.16,0.12,0.52,0.028,0.005,0.001,0.003,0.04,0.04,0.03,0.03,0.011,0.0032,0.2642,0.7276,179
723,1501M32500,1LL037048700,359,472,33,AB/A,ZF4H6100,1195,12989,264,69.99,0.256,998,827,13,3.772,5.384,0.16,0.12,0.52,0.028,0.005,0.001,0.003,0.04,0.04,0.03,0.03,0.011,0.0032,0.2642,0.7276,171
724,1501M27A00,1LL037048800,346,449,36,AB/A,ZF4H6100,1209,13637,264,70,0.265,994,813,14,3.771,5,0.16,0.12,0.52,0.028,0.005,0.001,0.003,0.04,0.04,0.03,0.03,0.011,0.0032,0.2642,0.7276,181
725,1501M34300,1LL037048900,348,473,33,AB/A,ZF4H6100,1191,13119,264,70,0.251,1062,820,12.5,3.771,5.6,0.16,0.16,0.51,0.04,0.001,0,0.002,0.02,0.04,0.03,0.01,0.008,0.0027,0.257,0.7175,242
726,1501M36800,1LL037049000,318,454,39,AB/A,ZF4H6100,1203,12956,264,70,0.245,1025,850,12,3.771,5.833,0.16,0.16,0.51,0.04,0.001,0,0.002,0.02,0.04,0.03,0.01,0.008,0.0027,0.257,0.7175,175
727,1501M36800,1LL037049100,321,459,41,AB/A,ZF4H6100,1203,12956,264,70,0.245,1025,850,12,3.771,5.833,0.16,0.16,0.51,0.04,0.001,0,0.002,0.02,0.04,0.03,0.01,0.008,0.0027,0.257,0.7175,175
728,1501M36800,1LL037049300,315,452,43.5,AB/A,ZF4H6100,1203,12956,264,70,0.245,1025,850,12,3.771,5.833,0.16,0.16,0.51,0.04,0.001,0,0.002,0.02,0.04,0.03,0.01,0.008,0.0027,0.257,0.7175,175
729,1504M91300,1LL037049400,334,465,37,AB/A,ZF4H6100,1197,13514,264,72.99,0.248,1062,856,12,3.617,6.083,0.18,0.14,0.54,0.015,0.002,0,0.002,0.03,0.04,0.06,0.01,0.019,0.0025,0.288666667,0.768333333,206
730,1504M90600,1LL037049500,358,473,36,AB/A,ZF4H6100,1175,13421,264,72.99,0.227,1022,834,11.5,3.617,6.347,0.18,0.14,0.54,0.015,0.002,0,0.002,0.03,0.04,0.06,0.01,0.019,0.0025,0.288666667,0.768333333,188
731,1504M95800,1LL037049600,351,474,38,AB/A,ZF4H6100,1166,13540,264,73,0.238,1044,826,11,3.616,6.636,0.18,0.14,0.54,0.015,0.002,0,0.002,0.03,0.04,0.06,0.01,0.019,0.0025,0.288666667,0.768333333,218
732,1504M91300,1LL037049700,327,459,43,AB/A,ZF4H6100,1197,13514,264,72.99,0.248,1062,856,12,3.617,6.083,0.18,0.14,0.54,0.015,0.002,0,0.002,0.03,0.04,0.06,0.01,0.019,0.0025,0.288666667,0.768333333,206
733,1430M42340,1LL037248800,338,450,42,AB/A,EF4R5100,1193,13620,264,70,0.195,1067,812,9,3.771,7.778,0.16,0.19,0.93,0.037,0.01,0,0.016,0.02,0.04,0.04,0.01,0.009,0.0045,0.329,1.139,255
734,1428P10440,1LL037253000,293,434,43,AB/A,EF4F6400,1196,12405,264,75,0.253,1083,826,10.3,3.52,7.282,0.11,0.15,0.82,0.029,0.002,0.001,0.004,0.03,0.05,0.04,0.01,0.013,0.0024,0.2622,0.987766667,257
735,1428P10540,1LL037253200,299,441,43,AB/A,EF4F6400,1196,12405,264,75,0.253,1083,826,10.3,3.52,7.282,0.11,0.15,0.82,0.029,0.002,0.001,0.004,0.03,0.05,0.04,0.01,0.013,0.0024,0.2622,0.987766667,257
736,1428P10340,1LL037253400,302,431,46,AB/A,EF4F6400,1196,12405,264,75,0.253,1083,826,10.3,3.52,7.282,0.11,0.15,0.82,0.029,0.002,0.001,0.004,0.03,0.05,0.04,0.01,0.013,0.0024,0.2622,0.987766667,257
737,1503Q30300,1LL037701900,338,461,42.5,AB/A,ZF4H6100,1228,13417,264,70,0.288,1071,824,10,3.771,7,0.16,0.14,0.51,0.022,0.001,0,0.002,0.02,0.03,0.06,0.01,0.019,0.0047,0.262333333,0.708333333,247
738,1503N43600,1LL037761400,345,479,37.5,AB/A,EF4R5200,1192,12877,264,74.99,0.233,994,836,18.5,3.52,4.054,0.16,0.17,1.09,0.032,0.002,0.002,0.002,0.01,0.03,0.06,0.01,0.018,0.0051,0.358733333,1.289533333,158
739,1504M45600,1LL037777000,310,425,35.5,AB/A,EF4G8100,1213,14451,264,85,0.21,886,817,30,3.106,2.833,0.16,0.18,0.59,0.034,0.003,0,0.002,0.02,0.04,0.05,0.01,0.01,0.0027,0.274333333,0.799166667,69
740,1503N55400,1LL037843200,346,447,42.5,AB/A,ZF4H6100,1195,15500,264,75,0.258,1071,837,11,3.52,6.818,0.15,0.12,0.54,0.025,0.001,0,0.002,0.02,0.04,0.08,0.01,0.016,0.0042,0.262,0.738666667,234
741,1503N55400,1LL037843400,341,446,42,AB/A,ZF4H6100,1195,15500,264,75,0.258,1071,837,11,3.52,6.818,0.15,0.12,0.54,0.025,0.001,0,0.002,0.02,0.04,0.08,0.01,0.016,0.0042,0.262,0.738666667,234
742,1505N77800,1LL037843700,336,453,38,AB/A,ZF4H6100,1163,14149,264,75,0.236,1038,821,12,3.52,6.25,0.15,0.1,0.53,0.027,0.001,0,0.002,0.02,0.03,0.06,0.01,0.013,0.0027,0.255666667,0.717,217
743,1505N77800,1LL037843800,330,453,32,AB/A,ZF4H6100,1163,14149,264,75,0.236,1038,821,12,3.52,6.25,0.15,0.1,0.53,0.027,0.001,0,0.002,0.02,0.03,0.06,0.01,0.013,0.0027,0.255666667,0.717,217
744,1427M59300,1LL037910000,318,452,35,AB/A,ZF4H6100,1198,11784,264,89.99,0.22,892,831,34,2.934,2.647,0.16,0.11,0.55,0.029,0.001,0,0.002,0.02,0.03,0.04,0.01,0.018,0.0025,0.265,0.746333333,61
745,1428N97300,1LL038005100,336,436,35,AB/A,EF4F6400,1181,12400,264,72.99,0.216,985,825,16,3.617,4.562,0.11,0.15,0.82,0.029,0.002,0.001,0.004,0.03,0.05,0.04,0.01,0.013,0.0024,0.2622,0.987766667,160
746,1504L14400,1LL038070100,343,443,34,AB/A,YY000000,1218,12711,264,80,0.284,928,847,30,3.3,2.667,0.14,0.13,0.62,0.022,0.004,0.002,0.002,0.02,0.05,0.04,0.01,0.01,0.0032,0.2584,0.8172,81
747,1504L16800,1LL038070200,335,444,40,AB/A,ZF4H6100,1212,12815,264,70,0.245,949,826,20,3.771,3.5,0.14,0.13,0.62,0.022,0.004,0.002,0.002,0.02,0.05,0.04,0.01,0.01,0.0032,0.2584,0.8172,123
748,1504K75800,1LL038070700,331,449,41.5,AB/A,ZF4H6100,1202,12845,264,69.99,0.263,1034,814,14,3.772,4.999,0.16,0.13,0.54,0.038,0.001,0,0.002,0.02,0.03,0.04,0.01,0.014,0.0074,0.263333333,0.737,220
749,1504K88300,1LL038070800,356,468,36.5,AB/A,ZF4H6100,1195,12905,264,70,0.262,1015,834,12.5,3.771,5.6,0.16,0.13,0.54,0.038,0.001,0,0.002,0.02,0.03,0.04,0.01,0.014,0.0074,0.263333333,0.737,181
750,1504K75800,1LL038070900,338,456,40.5,AB/A,ZF4H6100,1202,12845,264,69.99,0.263,1034,814,14,3.772,4.999,0.16,0.13,0.54,0.038,0.001,0,0.002,0.02,0.03,0.04,0.01,0.014,0.0074,0.263333333,0.737,220
751,1504L05800,1LL038071200,338,450,37,AB/A,ZF4H6100,1212,12842,264,69.99,0.262,1060,838,12,3.772,5.833,0.16,0.09,0.52,0.024,0.001,0,0.001,0.02,0.04,0.04,0.01,0.019,0.0052,0.260666667,0.725666667,222
752,1504L10800,1LL038071300,346,459,39.5,AB/A,ZF4H6100,1208,12699,264,69.99,0.257,1071,848,12,3.772,5.833,0.16,0.09,0.52,0.024,0.001,0,0.001,0.02,0.04,0.04,0.01,0.019,0.0052,0.260666667,0.725666667,223
753,1504L31600,1LL038071700,353,454,39,AB/A,ZF4H6100,1210,12905,264,75,0.229,1040,841,12,3.52,6.25,0.16,0.15,0.53,0.032,0.002,0,0.003,0.02,0.04,0.03,0.01,0.008,0.0016,0.260333333,0.737166667,199
754,1504L33300,1LL038071800,335,441,43.5,AB/A,ZF4H6100,1203,12553,264,75,0.256,1061,829,11,3.52,6.818,0.16,0.15,0.53,0.032,0.002,0,0.003,0.02,0.04,0.03,0.01,0.008,0.0016,0.260333333,0.737166667,232
755,1504L31600,1LL038071900,345,450,36,AB/A,ZF4H6100,1210,12905,264,75,0.229,1040,841,12,3.52,6.25,0.16,0.15,0.53,0.032,0.002,0,0.003,0.02,0.04,0.03,0.01,0.008,0.0016,0.260333333,0.737166667,199
756,1427Q37600,1LL038209200,312,443,42,AB/A,ZF4H6100,1202,13206,264,69.99,0.26,1041,814,12,3.772,5.833,0.16,0.12,0.52,0.034,0.001,0.001,0.002,0.03,0.03,0.03,0.02,0.006,0.003,0.260866667,0.716933333,227
757,1504Q73500,1LL038360400,294,432,42,AB/A,ZF4H6100,1149.5,0,263,80,0.284,928,847,12.39,3.3,2.667,0.12,0.18,0.8,0.043,0.002,0.001,0.002,0.02,0.03,0.04,0.01,0.009,0.0028,0.266866667,0.958766667,81
758,1504Q73600,1LL038360500,296,436,40,AB/A,ZF4H6100,1149.5,0,263,80,0.284,928,847,12.39,3.3,2.667,0.12,0.18,0.8,0.043,0.002,0.001,0.002,0.02,0.03,0.04,0.01,0.009,0.0028,0.266866667,0.958766667,81
759,1509M71600,1LL038419100,388,480,32.5,AB/A,ZF4H6100,1211,13782,264,69.99,0.261,1104,826,10.2,3.772,6.862,0.17,0.11,0.53,0.023,0,0,0.002,0.02,0.03,0.04,0.01,0.015,0.0047,0.271666667,0.736333333,278
760,1509M79600,1LL038419200,349,460,33.5,AB/A,ZF4H6100,1216,13890,264,69.99,0.246,1108,831,10.2,3.772,6.862,0.17,0.11,0.53,0.023,0,0,0.002,0.02,0.03,0.04,0.01,0.015,0.0047,0.271666667,0.736333333,277
761,1509N01400,1LL038419800,366,464,34.5,AB/A,ZF4H6100,1220,13931,264,70,0.296,1098,823,10.2,3.771,6.863,0.16,0.11,0.53,0.029,0.001,0.001,0.001,0.02,0.04,0.04,0.01,0.021,0.0046,0.262533333,0.736433333,275
762,1509N09400,1LL038419900,306,443,41,AB/A,ZF4H6100,1220,13828,264,70,0.301,1101,818,10.2,3.771,6.863,0.16,0.11,0.53,0.029,0.001,0.001,0.001,0.02,0.04,0.04,0.01,0.021,0.0046,0.262533333,0.736433333,283
763,1509N09400,1LL038420100,284,439,40.5,AB/A,ZF4H6100,1220,13828,264,70,0.301,1101,818,10.2,3.771,6.863,0.16,0.11,0.53,0.029,0.001,0.001,0.001,0.02,0.04,0.04,0.01,0.021,0.0046,0.262533333,0.736433333,283
764,1509N15600,1LL038420400,353,464,33.5,AB/A,ZF4H6100,1224,13626,264,70,0.261,1095,838,11.2,3.771,6.25,0.16,0.14,0.53,0.024,0,0,0.002,0.02,0.04,0.03,0.01,0.018,0.0044,0.260333333,0.736833333,257
765,1509N15600,1LL038420600,347,457,32,AB/A,ZF4H6100,1224,13626,264,70,0.261,1095,838,11.2,3.771,6.25,0.16,0.14,0.53,0.024,0,0,0.002,0.02,0.04,0.03,0.01,0.018,0.0044,0.260333333,0.736833333,257
766,1507Q21300,1LL038426800,342,463,35,AB/A,ZF4H6100,1183,12794,264,90,0.225,897,828,30,2.933,3,0.17,0.13,0.52,0.031,0.001,0,0.003,0.02,0.03,0.05,0.01,0.025,0.0027,0.272,0.7275,69
767,1509K22300,1LL038427500,347,462,36.5,AB/A,ZF4H6100,1211,12697,264,70,0.282,981,838,20,3.771,3.5,0.19,0.17,0.53,0.032,0,0,0.003,0.02,0.04,0.05,0.01,0.013,0.0031,0.294333333,0.768833333,143
768,1509K22300,1LL038427800,335,454,37.5,AB/A,ZF4H6100,1211,12697,264,70,0.282,981,838,20,3.771,3.5,0.19,0.17,0.53,0.032,0,0,0.003,0.02,0.04,0.05,0.01,0.013,0.0031,0.294333333,0.768833333,143
769,1509K15200,1LL038428200,332,459,37,AB/A,ZF4H6100,1211,12646,264,65,0.316,997,839,20,4.062,3.25,0.16,0.16,0.54,0.021,0,0,0.003,0.02,0.04,0.03,0,0.015,0.0056,0.26,0.746833333,158
770,1509K27400,1LL038428700,364,465,35,AB/A,ZF4H6100,1204,12819,264,65,0.338,926,829,19,4.062,3.421,0.16,0.11,0.54,0.031,0,0,0.001,0.02,0.04,0.03,0,0.012,0.0069,0.26,0.745166667,97
771,1509K42300,1LL038429200,294,438,40,AB/A,ZF4H6100,1204,12412,264,69.99,0.273,976,835,17,3.772,4.117,0.17,0.1,0.54,0.028,0.001,0,0.001,0.02,0.03,0.05,0.01,0.026,0.0031,0.275333333,0.7465,141
772,1509K42300,1LL038429400,296,442,38,AB/A,ZF4H6100,1204,12412,264,69.99,0.273,976,835,17,3.772,4.117,0.17,0.1,0.54,0.028,0.001,0,0.001,0.02,0.03,0.05,0.01,0.026,0.0031,0.275333333,0.7465,141
773,1509K56400,1LL038429600,347,466,40,AB/A,ZF4H6100,1205,13071,264,75,0.24,1025,815,12,3.52,6.25,0.16,0.12,0.58,0.032,0.001,0,0.002,0.02,0.05,0.05,0,0.026,0.0018,0.271333333,0.7965,210
774,1509K56400,1LL038429800,332,462,39,AB/A,ZF4H6100,1205,13071,264,75,0.24,1025,815,12,3.52,6.25,0.16,0.12,0.58,0.032,0.001,0,0.002,0.02,0.05,0.05,0,0.026,0.0018,0.271333333,0.7965,210
775,1509M50500,1LL038430100,323,451,39.5,AB/A,ZF4H6100,1196,13532,264,65,0.295,1024,851,12.2,4.062,5.328,0.16,0.1,0.53,0.034,0,0,0.002,0.02,0.04,0.04,0.01,0.012,0.0037,0.262333333,0.736,173
776,1509M50500,1LL038430300,335,452,39,AB/A,ZF4H6100,1196,13532,264,65,0.295,1024,851,12.2,4.062,5.328,0.16,0.1,0.53,0.034,0,0,0.002,0.02,0.04,0.04,0.01,0.012,0.0037,0.262333333,0.736,173
777,1509M52A00,1LL038430700,345,460,33,AB/A,ZF4H6100,1189,13560,264,69.99,0.245,1000,820,13.2,3.772,5.302,0.16,0.1,0.53,0.03,0,0,0.001,0.02,0.04,0.06,0.01,0.012,0.0031,0.266333333,0.737,180
778,1509M65400,1LL038430800,376,478,34,AB/A,ZF4H6100,1203,13682,264,65,0.296,1028,829,12.2,4.062,5.328,0.16,0.1,0.53,0.03,0,0,0.001,0.02,0.04,0.06,0.01,0.012,0.0031,0.266333333,0.737,199
779,1509M52A00,1LL038431000,342,454,33.5,AB/A,ZF4H6100,1189,13560,264,69.99,0.245,1000,820,13.2,3.772,5.302,0.16,0.1,0.53,0.03,0,0,0.001,0.02,0.04,0.06,0.01,0.012,0.0031,0.266333333,0.737,180
780,1509N35300,1LL038431300,359,466,32,AB/A,ZF4H6100,1208,13861,264,70,0.263,1017,814,14.2,3.771,4.93,0.15,0.12,0.54,0.024,0.002,0,0.002,0.02,0.04,0.03,0.01,0.009,0.0035,0.252,0.736166667,203
781,1509N48300,1LL038431900,339,457,36.5,AB/A,ZF4H6100,1198,13124,264,69.99,0.334,1022,811,15.1,3.772,4.635,0.15,0.1,0.53,0.03,0,0,0.002,0.02,0.03,0.04,0,0.026,0.0089,0.249666667,0.715333333,211
782,1509N54500,1LL038432000,363,472,31.5,AB/A,ZF4H6100,1179,13476,264,60,0.321,1001,805,15.1,4.4,3.974,0.15,0.1,0.53,0.03,0,0,0.002,0.02,0.03,0.04,0,0.026,0.0089,0.249666667,0.715333333,196
783,1509N54500,1LL038432100,368,469,30.5,AB/A,ZF4H6100,1179,13476,264,60,0.321,1001,805,15.1,4.4,3.974,0.15,0.1,0.53,0.03,0,0,0.002,0.02,0.03,0.04,0,0.026,0.0089,0.249666667,0.715333333,196
784,1509N87800,1LL038432300,334,449,32,AB/A,ZF4H6100,1206,13789,264,70,0.258,1018,831,16.2,3.771,4.321,0.15,0.11,0.53,0.026,0.001,0,0.002,0.02,0.04,0.04,0,0.019,0.006,0.250333333,0.725666667,187
785,1509N87800,1LL038432600,353,455,35,AB/A,ZF4H6100,1206,13789,264,70,0.258,1018,831,16.2,3.771,4.321,0.15,0.11,0.53,0.026,0.001,0,0.002,0.02,0.04,0.04,0,0.019,0.006,0.250333333,0.725666667,187
786,1509N88400,1LL038432900,353,456,35.5,AB/A,ZF4H6100,1200,13691,264,70,0.263,1013,825,15.7,3.771,4.459,0.16,0.12,0.53,0.023,0.002,0,0.004,0.02,0.04,0.03,0,0.014,0.0024,0.258333333,0.7355,188
787,1509P23400,1LL038433400,373,467,32,AB/A,ZF4H6100,1149.5,12573,264,60,0.391,992,807,14.39,4.4,4.17,0.16,0.1,0.52,0.031,0.001,0,0.002,0.02,0.04,0.03,0,0.015,0.0073,0.256666667,0.724833333,185
788,1509P30300,1LL038433500,367,467,30,AB/A,ZF4H6100,1200,12811,264,70,0.289,1011,808,13.2,3.771,5.303,0.16,0.1,0.52,0.031,0.001,0,0.002,0.02,0.04,0.03,0,0.015,0.0073,0.256666667,0.724833333,203
789,1509P23400,1LL038433700,371,460,33.5,AB/A,ZF4H6100,1149.5,12573,264,60,0.391,992,807,14.39,4.4,4.17,0.16,0.1,0.52,0.031,0.001,0,0.002,0.02,0.04,0.03,0,0.015,0.0073,0.256666667,0.724833333,185
790,1428N26220,1LL038524500,348,451,35,AB/A,EF4G5100,1170,12474,264,72,0.25,1002,834,15.5,3.667,4.645,0.11,0.14,0.83,0.034,0.012,0.001,0.004,0.02,0.04,0.05,0.01,0.031,0.0039,0.264533333,0.987933333,168
791,1504N74320,1LL038533100,319,449,43.5,AB/A,ZF4H6100,1149.5,13813,264,70,0.271,947,818,12.89,3.143,4.375,0.16,0.16,0.51,0.04,0.001,0,0.002,0.02,0.04,0.03,0.01,0.008,0.0027,0.257,0.7175,129
792,0817P08300,1LL038553000,305,435,42.5,AB/A,EF4G8100,1240,14438,120,70,0.15,1085,836,7.2,1.714,9.722,0.17,0.1,0.54,0.022,0.001,0,0.001,0.02,0.04,0.07,0.01,0.015,0.0036,0.28,0.7575,249
793,1428Q01400,1LL038554400,328,437,36.5,AB/A,EF4G8100,1182,12158,264,70,0.279,992,819,14,3.771,5,0.16,0.11,0.53,0.026,0,0,0.002,0.02,0.04,0.05,0.01,0.018,0.0052,0.264333333,0.736833333,173
794,1504K72400,1LL038555300,331,437,37.5,AB/A,ZF4H7100,1207,12792,264,65,0.272,908,821,25,4.062,2.6,0.13,0.11,0.62,0.024,0.002,0,0.002,0.02,0.04,0.05,0.01,0.016,0.003,0.249333333,0.796833333,87
795,1428P80100,1LL038557200,332,441,36.5,AB/A,EF4F6400,1188,12998,264,74.99,0.277,947,831,25,3.52,3,0.13,0.11,0.8,0.032,0.001,0,0.004,0.02,0.03,0.04,0.01,0.011,0.0042,0.276666667,0.966333333,116
796,1428P80100,1LL038557200,342,445,36,AB/A,EF4F6400,1188,12998,264,74.99,0.277,947,831,25,3.52,3,0.13,0.11,0.8,0.032,0.001,0,0.004,0.02,0.03,0.04,0.01,0.011,0.0042,0.276666667,0.966333333,116
797,1428P80100,1LL038557200,637,682,21.5,AB/A,EF4F6400,1188,12998,264,74.99,0.277,947,831,25,3.52,3,0.13,0.11,0.8,0.032,0.001,0,0.004,0.02,0.03,0.04,0.01,0.011,0.0042,0.276666667,0.966333333,116
798,1501L14400,1LL038557600,294,424,43.5,AB/A,EF4G6100,1197,11623,264,69.99,0.239,987,835,16,3.772,4.374,0.11,0.15,0.79,0.026,0.001,0,0.003,0.03,0.04,0.05,0.02,0.013,0.0028,0.260333333,0.948833333,152
799,1505N76220,1LL038899900,300,447,38.5,AB/A,ZF4H7100,1167,13316,264,70,0.259,1022,829,14,3.771,5,0.16,0.12,0.61,0.022,0.002,0,0.002,0.02,0.04,0.05,0.01,0.015,0.0027,0.277666667,0.817166667,193
800,1505N76320,1LL038900100,294,451,35.5,AB/A,ZF4H7100,1167,13316,264,70,0.259,1022,829,14,3.771,5,0.16,0.12,0.61,0.022,0.002,0,0.002,0.02,0.04,0.05,0.01,0.015,0.0027,0.277666667,0.817166667,193
801,1505N76320,1LL038900200,297,457,34.5,AB/A,ZF4H7100,1167,13316,264,70,0.259,1022,829,14,3.771,5,0.16,0.12,0.61,0.022,0.002,0,0.002,0.02,0.04,0.05,0.01,0.015,0.0027,0.277666667,0.817166667,193
802,0817P08200,1LL038925000,312,436,45.5,AB/A,EF4G8100,1240,14438,120,70,0.15,1085,836,7.2,1.714,9.722,0.17,0.1,0.54,0.022,0.001,0,0.001,0.02,0.04,0.07,0.01,0.015,0.0036,0.28,0.7575,249
803,1504M65100,1LL038927200,342,457,39,AB/A,EF4F6400,1197,14348,264,69.99,0.27,1027,846,13,3.772,5.384,0.11,0.18,0.81,0.032,0.001,0.001,0.002,0.01,0.03,0.04,0,0.016,0.0032,0.255866667,0.9581,181
804,1504K72200,1LL038927500,308,423,39.5,AB/A,ZF4H7100,1207,12792,264,65,0.272,908,821,25,4.062,2.6,0.13,0.11,0.62,0.024,0.002,0,0.002,0.02,0.04,0.05,0.01,0.016,0.003,0.249333333,0.796833333,87
805,1507Q41800,1LL038963800,331,457,36,AB/A,ZF4H6100,1215,12916,264,75,0.256,1108,859,11,3.52,6.818,0.17,0.15,0.55,0.04,0.002,0,0.002,0.02,0.04,0.03,0.02,0.021,0.0068,0.275666667,0.767833333,249
806,1507Q41800,1LL038964000,325,443,37.5,AB/A,ZF4H6100,1215,12916,264,75,0.256,1108,859,11,3.52,6.818,0.17,0.15,0.55,0.04,0.002,0,0.002,0.02,0.04,0.03,0.02,0.021,0.0068,0.275666667,0.767833333,249
807,1507P30600,1LL039074800,343,449,35,AB/A,ZF4H6100,1193,12535,264,70,0.252,940,813,20,3.771,3.5,0.15,0.12,0.55,0.026,0.001,0,0.002,0.02,0.04,0.05,0.01,0.014,0.005,0.257666667,0.747166667,127
808,1507P30600,1LL039074900,345,441,36.5,AB/A,ZF4H6100,1193,12535,264,70,0.252,940,813,20,3.771,3.5,0.15,0.12,0.55,0.026,0.001,0,0.002,0.02,0.04,0.05,0.01,0.014,0.005,0.257666667,0.747166667,127
809,1507P28400,1LL039075100,366,495,31,AB/A,ZF4H6100,1181,12637,264,100,0.191,876,827,35,2.64,2.857,0.18,0.14,0.54,0.015,0.002,0,0.002,0.03,0.04,0.06,0.01,0.019,0.0025,0.288666667,0.768333333,49
810,1508Q25800,1LL039199600,353,458,36.5,AB/A,ZF4H6100,1149.5,13375,264,75,0.246,1071,813,10.39,3.52,7.218,0.16,0.11,0.51,0.032,0.002,0,0.004,0.02,0.05,0.04,0.01,0.011,0.0035,0.259666667,0.726333333,258
811,1508Q25800,1LL039199700,335,448,35,AB/A,ZF4H6100,1149.5,13375,264,75,0.246,1071,813,10.39,3.52,7.218,0.16,0.11,0.51,0.032,0.002,0,0.004,0.02,0.05,0.04,0.01,0.011,0.0035,0.259666667,0.726333333,258
812,1508Q55800,1LL039200000,355,463,37,AB/A,ZF4H6100,1214,13210,264,75,0.235,1061,845,12,3.52,6.25,0.17,0.12,0.52,0.043,0.001,0,0.002,0.02,0.04,0.06,0.01,0.018,0.0041,0.274666667,0.737666667,216
813,1508Q55800,1LL039200300,332,456,34.5,AB/A,ZF4H6100,1214,13210,264,75,0.235,1061,845,12,3.52,6.25,0.17,0.12,0.52,0.043,0.001,0,0.002,0.02,0.04,0.06,0.01,0.018,0.0041,0.274666667,0.737666667,216
814,1508Q69400,1LL039200400,328,459,37,AB/A,ZF4H6100,1199,13160,264,64.99,0.301,1063,851,12,4.062,5.416,0.16,0.1,0.53,0.036,0,0,0.002,0.02,0.03,0.03,0.01,0.015,0.0118,0.259666667,0.7255,212
815,1508Q69400,1LL039200700,337,461,38.5,AB/A,ZF4H6100,1199,13160,264,64.99,0.301,1063,851,12,4.062,5.416,0.16,0.1,0.53,0.036,0,0,0.002,0.02,0.03,0.03,0.01,0.015,0.0118,0.259666667,0.7255,212
816,1509K11600,1LL039201500,319,445,40.5,AB/A,ZF4H6100,1221,13095,264,69.99,0.259,1042,858,15,3.772,4.666,0.17,0.09,0.55,0.027,0.001,0,0.001,0.02,0.04,0.04,0,0.022,0.0065,0.273666667,0.765,184
817,1509K11600,1LL039201800,315,442,40,AB/A,ZF4H6100,1221,13095,264,69.99,0.259,1042,858,15,3.772,4.666,0.17,0.09,0.55,0.027,0.001,0,0.001,0.02,0.04,0.04,0,0.022,0.0065,0.273666667,0.765,184
818,1504M54300,1LL039221300,339,463,37.5,AB/A,EF4G8100,1195,14597,264,65,0.265,1006,811,16,4.062,4.063,0.16,0.13,0.53,0.033,0.001,0,0.001,0.02,0.04,0.03,0,0.012,0.0041,0.258333333,0.735833333,195
819,1508Q11400,1LL039221500,352,465,44.5,AB/A,ZF4H6100,1213,13684,264,75,0.253,1090,836,11,3.52,6.818,0.17,0.12,0.51,0.029,0.002,0,0.004,0.02,0.05,0.05,0.01,0.013,0.002,0.271666667,0.737166667,254
820,1508Q11400,1LL039221600,348,460,37,AB/A,ZF4H6100,1213,13684,264,75,0.253,1090,836,11,3.52,6.818,0.17,0.12,0.51,0.029,0.002,0,0.004,0.02,0.05,0.05,0.01,0.013,0.002,0.271666667,0.737166667,254
821,1510K85500,1LL039483300,351,458,42,AB/A,ZF4H6100,1244,12899,181,69.99,0.169,1130,847,7,2.586,9.999,0.15,0.12,0.54,0.029,0.003,0,0.003,0.02,0.03,0.05,0.01,0.032,0.0072,0.255333333,0.727166667,283
822,1510K85500,1LL039483500,335,445,44,AB/A,ZF4H6100,1244,12899,181,69.99,0.169,1130,847,7,2.586,9.999,0.15,0.12,0.54,0.029,0.003,0,0.003,0.02,0.03,0.05,0.01,0.032,0.0072,0.255333333,0.727166667,283
823,1428N59320,1LL039501100,346,453,35.5,AB/A,EF4G7300,1187,12918,264,70,0.263,976,829,20,3.771,3.5,0.1,0.21,0.82,0.033,0.004,0.001,0.004,0.17,0.17,0.1,0.03,0.008,0.0022,0.285533333,1.1041,147
824,1512L82A00,1LL039576800,356,457,43,AB/A,ZF4H6100,1210,14662,264,75,0.243,1020,799,10,3.52,7.5,0.16,0.11,0.52,0.028,0,0,0.002,0.02,0.03,0.03,0,0.014,0.0072,0.256,0.715166667,221
825,1513M95500,1LL039577300,347,458,35,AB/A,ZF4H6100,1208,15727,264,70,0.246,1065,808,11,3.771,6.364,0.17,0.11,0.53,0.032,0,0,0.001,0.02,0.04,0.04,0.01,0.022,0.0052,0.272333333,0.746333333,257
826,1513M95500,1LL039577400,342,458,39.5,AB/A,ZF4H6100,1208,15727,264,70,0.246,1065,808,11,3.771,6.364,0.17,0.11,0.53,0.032,0,0,0.001,0.02,0.04,0.04,0.01,0.022,0.0052,0.272333333,0.746333333,257
