Repository: vvvvsv/Steel-Properties-Prediction

# 钢材性能预测项目

王思远 黄高翔 2022.06.09

题目详见`prob.zip`，报告详见`Steel-Report.pptx`

## 题目

基于机器学习算法，依据钢材的生产参数，预测成品钢材的性能（实验屈服值、实验抗拉值、实验伸长率）。其中，生产参数包括：

1. 基本信息：材料（含生产月份信息）、试批号、牌号、钢种

2. 工艺参数：出炉温度、加热时间、板坯厚度、中间坯厚度、粗轧压下率、精轧开轧温度、终轧温度、成品厚度、粗轧压缩比、精轧压缩比

3. 元素成分：C、Si、Mn、AlT、Nb、V、Ti、Ni、Cu、Cr、Mo、P、S

## 实验结果

|      | 实验屈服值  |        |            |        | 实验抗拉值  |        |            |        | 实验伸长率 |      |            |        |
| ---- | ------ | ------ | ---------- | ------ | ------ | ------ | ---------- | ------ | ----- | ---- | ---------- | ------ |
| 模型   | GBDT   | SVR    | Simple MLP | 多任务    | GBDT   | SVR    | Simple MLP | 多任务    | GBDT  | SVR  | Simple MLP | 多任务    |

File: data/b.csv (part 5 of 16)
,材料,试批号,实验屈服值,实验抗拉值,实验伸长率,牌号,钢种,出炉温度,加热时间,板坯厚度,中间坯厚度,粗轧压下率,精轧开轧温度,终轧温度,成品厚度,粗轧压缩比,精轧压缩比,C,Si,Mn,AlT,Nb,V,Ti,Ni,Cu,Cr,Mo,P,S,Ceq,Pcm,温度差
827,1513M95500,1LL039577600,336,454,38.5,AB/A,ZF4H6100,1208,15727,264,70,0.246,1065,808,11,3.771,6.364,0.17,0.11,0.53,0.032,0,0,0.001,0.02,0.04,0.04,0.01,0.022,0.0052,0.272333333,0.746333333,257
828,1514Q49800,1LL039577900,319,464,41.5,AB/A,ZF4H6100,1197,13793,264,70,0.268,1043,819,11,3.771,6.364,0.16,0.11,0.74,0.031,0.001,0.004,0.003,0.02,0.04,0.04,0,0.026,0.0078,0.296133333,0.946066667,224
829,1514Q51500,1LL039578000,377,495,28,AB/A,ZF4H6100,1177,13646,264,80,0.247,993,798,11,3.3,7.273,0.16,0.11,0.74,0.031,0.001,0.004,0.003,0.02,0.04,0.04,0,0.026,0.0078,0.296133333,0.946066667,195
830,1514Q49800,1LL039578100,328,468,40,AB/A,ZF4H6100,1197,13793,264,70,0.268,1043,819,11,3.771,6.364,0.16,0.11,0.74,0.031,0.001,0.004,0.003,0.02,0.04,0.04,0,0.026,0.0078,0.296133333,0.946066667,224
831,1512L92800,1LL039578300,327,460,39,AB/A,ZF4H6100,1217,14560,264,75,0.243,1044,853,12,3.52,6.25,0.18,0.12,0.53,0.024,0,0,0.002,0.03,0.04,0.03,0.01,0.014,0.006,0.281,0.756166667,191
832,1512L92800,1LL039578400,307,451,34.5,AB/A,ZF4H6100,1217,14560,264,75,0.243,1044,853,12,3.52,6.25,0.18,0.12,0.53,0.024,0,0,0.002,0.03,0.04,0.03,0.01,0.014,0.006,0.281,0.756166667,191
833,1512K23200,1LL039578900,332,459,40.5,AB/A,ZF4H6100,1222,13506,264,69.99,0.242,1071,842,12,3.772,5.833,0.16,0.12,0.54,0.032,0.001,0,0.003,0.02,0.04,0.05,0.01,0.028,0.0045,0.266,0.747166667,229
834,1512K94300,1LL039579400,344,457,31.5,AB/A,ZF4H6100,1192,12782,264,69.99,0.273,1060,831,12,3.772,5.833,0.16,0.1,0.52,0.029,0,0,0.001,0.02,0.04,0.07,0.01,0.022,0.0059,0.266666667,0.7275,229
835,1512L11300,1LL039580000,327,452,41.5,AB/A,ZF4H6100,1203,13172,264,65,0.253,1050,841,12,4.062,5.417,0.16,0.1,0.53,0.032,0.001,0,0.001,0.02,0.04,0.05,0.01,0.021,0.0048,0.264333333,0.7365,209
836,1512L24300,1LL039580100,344,463,30.5,AB/A,ZF4H6100,1165,13202,264,65,0.257,1001,809,12,4.062,5.417,0.16,0.1,0.53,0.032,0.001,0,0.001,0.02,0.04,0.05,0.01,0.021,0.0048,0.264333333,0.7365,192
837,1512L27300,1LL039580200,342,464,35,AB/A,ZF4H6100,1196,13204,264,64.99,0.283,1026,820,12,4.062,5.416,0.16,0.1,0.53,0.032,0.001,0,0.001,0.02,0.04,0.05,0.01,0.021,0.0048,0.264333333,0.7365,206
838,1512L35300,1LL039580500,359,451,32.5,AB/A,ZF4H6100,1219,16456,264,70,0.261,1035,826,12,3.771,5.833,0.15,0.08,0.52,0.034,0.002,0,0.001,0.02,0.03,0.03,0,0.016,0.0068,0.246,0.704166667,209
839,1512P61400,1LL039580600,338,446,42.5,AB/A,ZF4H6100,1205,13371,264,65,0.289,993,841,12,4.062,5.417,0.15,0.08,0.52,0.034,0.002,0,0.001,0.02,0.03,0.03,0,0.016,0.0068,0.246,0.704166667,152
840,1512P62500,1LL039580900,327,444,42,AB/A,ZF4H6100,1191,14417,264,70,0.25,1061,861,12.5,3.771,5.6,0.16,0.1,0.52,0.022,0,0,0.002,0.02,0.03,0.04,0,0.025,0.005,0.258,0.715333333,200
841,1512P58500,1LL039581000,343,460,37,AB/A,ZF4H6100,1209,15813,264,69.99,0.255,1037,821,13,3.772,5.384,0.16,0.1,0.52,0.022,0,0,0.002,0.02,0.03,0.04,0,0.025,0.005,0.258,0.715333333,216
842,1512P58500,1LL039581200,355,460,35.5,AB/A,ZF4H6100,1209,15813,264,69.99,0.255,1037,821,13,3.772,5.384,0.16,0.1,0.52,0.022,0,0,0.002,0.02,0.03,0.04,0,0.025,0.005,0.258,0.715333333,216
843,1514Q43600,1LL039581600,320,455,43,AB/A,ZF4H6100,1204,14102,264,69.99,0.267,994,840,13.5,3.772,5.184,0.16,0.11,0.59,0.024,0,0.002,0.002,0.02,0.04,0.04,0,0.03,0.0074,0.270733333,0.795866667,154
844,1511Q22800,1LL039582100,322,451,41.5,AB/A,ZF4H6100,1198,14653,264,70,0.206,1003,844,14.5,3.771,4.828,0.17,0.1,0.52,0.024,0.001,0,0.002,0.02,0.03,0.03,0,0.024,0.0053,0.266,0.724833333,159
845,1511Q22800,1LL039582200,328,458,42,AB/A,ZF4H6100,1198,14653,264,70,0.206,1003,844,14.5,3.771,4.828,0.17,0.1,0.52,0.024,0.001,0,0.002,0.02,0.03,0.03,0,0.024,0.0053,0.266,0.724833333,159
846,1511Q47400,1LL039582700,399,501,32,AB/A,ZF4H6100,1178,14501,264,70,0.253,1025,816,15,3.771,4.667,0.16,0.1,0.53,0.027,0.001,0,0.002,0.02,0.03,0.04,0,0.021,0.008,0.259666667,0.725333333,209
847,1511Q47400,1LL039582800,355,478,33.5,AB/A,ZF4H6100,1178,14501,264,70,0.253,1025,816,15,3.771,4.667,0.16,0.1,0.53,0.027,0.001,0,0.002,0.02,0.03,0.04,0,0.021,0.008,0.259666667,0.725333333,209
848,1512K30600,1LL039583400,302,418,41.5,AB/A,ZF4H6100,1203,13373,264,65,0.292,990,802,16,4.062,4.063,0.17,0.09,0.52,0.027,0,0,0.001,0.02,0.04,0.04,0.01,0.018,0.0088,0.270666667,0.735666667,188
849,1512K30600,1LL039583700,323,416,39,AB/A,ZF4H6100,1203,13373,264,65,0.292,990,802,16,4.062,4.063,0.17,0.09,0.52,0.027,0,0,0.001,0.02,0.04,0.04,0.01,0.018,0.0088,0.270666667,0.735666667,188
850,1512K81200,1LL039584100,389,483,34.5,AB/A,ZF4H6100,1191,13113,264,69.99,0.253,954,795,17,3.772,4.117,0.18,0.11,0.51,0.038,0,0,0.001,0.02,0.04,0.05,0.01,0.02,0.0046,0.281,0.736833333,159
851,1512K87200,1LL039584200,313,446,35.5,AB/A,ZF4H6100,1203,13487,264,65,0.257,993,829,17,4.062,3.824,0.18,0.11,0.51,0.038,0,0,0.001,0.02,0.04,0.05,0.01,0.02,0.0046,0.281,0.736833333,164
852,1512K69300,1LL039584400,316,438,41,AB/A,ZF4H6100,1187,12807,264,70,0.299,978,821,17.5,3.771,4,0.15,0.11,0.53,0.032,0,0,0.001,0.02,0.03,0.04,0,0.02,0.006,0.249666667,0.715666667,157
853,1512K72300,1LL039584500,343,456,32,AB/A,ZF4H6100,1194,12764,264,70,0.263,961,830,18,3.771,3.889,0.15,0.11,0.53,0.032,0,0,0.001,0.02,0.03,0.04,0,0.02,0.006,0.249666667,0.715666667,131
854,1509P36400,1LL039585000,356,476,35,AB/A,ZF4H6100,1191,12673,264,69.99,0.255,968,827,20.2,3.772,3.465,0.17,0.12,0.54,0.027,0,0,0.002,0.02,0.04,0.04,0,0.019,0.0067,0.272,0.756,141
855,1509P39500,1LL039585100,348,467,36,AB/A,ZF4H6100,1196,12863,264,70,0.254,967,832,20.2,3.771,3.465,0.17,0.12,0.54,0.027,0,0,0.002,0.02,0.04,0.04,0,0.019,0.0067,0.272,0.756,135
856,1509P36400,1LL039585300,342,463,37,AB/A,ZF4H6100,1191,12673,264,69.99,0.255,968,827,20.2,3.772,3.465,0.17,0.12,0.54,0.027,0,0,0.002,0.02,0.04,0.04,0,0.019,0.0067,0.272,0.756,141
857,1509P56400,1LL039585600,357,473,34.5,AB/A,ZF4H6100,1223,12983,264,90,0.207,883,808,35.4,2.933,2.542,0.17,0.12,0.54,0.027,0,0,0.002,0.02,0.04,0.04,0,0.019,0.0067,0.272,0.756,75
858,1509P43400,1LL039585700,318,443,37,AB/A,ZF4H6100,1203,12776,264,70,0.277,942,836,25.2,3.771,2.778,0.15,0.1,0.53,0.033,0.001,0,0.002,0.02,0.04,0.08,0.01,0.023,0.0107,0.260333333,0.728,106
859,1513N03400,1LL039618600,328,452,47.5,AB/A,ZF4H6100,1260,13861,121,70,0.093,1104,876,8,1.729,8.75,0.16,0.12,0.53,0.025,0.001,0,0.003,0.02,0.03,0.03,0,0.018,0.005,0.257666667,0.7255,228
860,1513N03400,1LL039618700,316,445,46,AB/A,ZF4H6100,1260,13861,121,70,0.093,1104,876,8,1.729,8.75,0.16,0.12,0.53,0.025,0.001,0,0.003,0.02,0.03,0.03,0,0.018,0.005,0.257666667,0.7255,228
861,1508Q05400,1LL039698300,346,461,38,AB/A,ZF4H6100,1203,13597,264,75,0.237,1054,843,10,3.52,7.5,0.17,0.12,0.51,0.029,0.002,0,0.004,0.02,0.05,0.05,0.01,0.013,0.002,0.271666667,0.737166667,211
862,1508Q05400,1LL039698400,341,455,39,AB/A,ZF4H6100,1203,13597,264,75,0.237,1054,843,10,3.52,7.5,0.17,0.12,0.51,0.029,0.002,0,0.004,0.02,0.05,0.05,0.01,0.013,0.002,0.271666667,0.737166667,211
863,1509P57300,1LL039762300,356,469,35.5,AB/A,EF4R5100,1212,12801,264,79.99,0.287,892,841,30.3,3.3,2.64,0.15,0.18,0.94,0.031,0.011,0.002,0.012,0.02,0.04,0.04,0.01,0.014,0.0035,0.321066667,1.138866667,51
864,1428N60310,1LL039779000,335,447,43.5,AB/A,EF4G7300,1212,13053,264,70,0.281,1093,821,9,3.771,7.778,0.1,0.21,0.82,0.033,0.004,0.001,0.004,0.17,0.17,0.1,0.03,0.008,0.0022,0.285533333,1.1041,272
865,1509P17800,1LL039799800,327,446,33.5,AB/A,ZF4H6100,1187,13453,264,69.99,0.273,1084,848,12.2,3.772,5.737,0.16,0.1,0.53,0.035,0,0,0.003,0.02,0.03,0.05,0.01,0.026,0.0071,0.263666667,0.7265,236
866,1509P11400,1LL039800300,366,472,35,AB/A,ZF4H6100,1194,13348,264,60,0.315,977,832,20.2,4.4,2.97,0.16,0.1,0.53,0.028,0.002,0,0.002,0.02,0.03,0.04,0,0.02,0.0064,0.259666667,0.725333333,145
867,1509P11400,1LL039800700,345,452,34.5,AB/A,ZF4H6100,1194,13348,264,60,0.315,977,832,20.2,4.4,2.97,0.16,0.1,0.53,0.028,0.002,0,0.002,0.02,0.03,0.04,0,0.02,0.0064,0.259666667,0.725333333,145
868,1511Q49300,1LL040231400,347,471,36,AB/A,EF4R5100,1183,15393,264,100,0.266,908,855,30,2.64,3.333,0.16,0.13,0.9,0.024,0.012,0.001,0.011,0.02,0.04,0.04,0,0.02,0.0055,0.3222,1.106433333,53
869,1511Q49300,1LL040231900,350,473,33.5,AB/A,EF4R5100,1183,15393,264,100,0.266,908,855,30,2.64,3.333,0.16,0.13,0.9,0.024,0.012,0.001,0.011,0.02,0.04,0.04,0,0.02,0.0055,0.3222,1.106433333,53
870,1515L08300,1LL040514900,350,446,33,AB/A,ZF4H6100,1204,15617,264,70,0.273,1108,818,10,3.771,7,0.15,0.12,0.53,0.03,0,0,0.004,0.02,0.05,0.04,0.01,0.018,0.0044,0.253,0.736666667,290
871,1515L08300,1LL040515200,355,448,34,AB/A,ZF4H6100,1204,15617,264,70,0.273,1108,818,10,3.771,7,0.15,0.12,0.53,0.03,0,0,0.004,0.02,0.05,0.04,0.01,0.018,0.0044,0.253,0.736666667,290
872,1515L28400,1LL040515600,353,466,34,AB/A,ZF4H6100,1206,12809,264,70,0.256,968,836,17.5,3.771,4,0.16,0.14,0.52,0.031,0.001,0,0.003,0.02,0.03,0.03,0,0.016,0.003,0.256,0.716166667,132
873,1509K42100,1LL040646400,302,434,40,AB/A,ZF4H6100,1204,12412,264,69.99,0.273,976,835,17,3.772,4.117,0.17,0.1,0.54,0.028,0.001,0,0.001,0.02,0.03,0.05,0.01,0.026,0.0031,0.275333333,0.7465,141
874,1512M00400,1LL040707800,340,483,34,AB/A,ZF4H6100,1208,13465,264,70,0.305,986,817,16,3.771,4.375,0.16,0.12,0.54,0.032,0.001,0,0.003,0.02,0.04,0.05,0.01,0.028,0.0045,0.266,0.747166667,169
875,1512M00400,1LL040707900,401,495,32,AB/A,ZF4H6100,1208,13465,264,70,0.305,986,817,16,3.771,4.375,0.16,0.12,0.54,0.032,0.001,0,0.003,0.02,0.04,0.05,0.01,0.028,0.0045,0.266,0.747166667,169
876,1512N18400,1LL040709000,326,447,39.5,AB/A,ZF4H6100,1206,13442,264,69.99,0.271,995,815,14.5,3.772,4.827,0.15,0.11,0.53,0.032,0,0,0.001,0.02,0.03,0.04,0,0.02,0.006,0.249666667,0.715666667,180
877,1515L29400,1LL040739400,357,476,34,AB/A,EF4R5100,1189,15228,264,90,0.22,911,852,35,2.933,2.571,0.17,0.18,0.91,0.029,0.011,0,0.014,0.02,0.04,0.04,0.01,0.014,0.0025,0.335666667,1.128666667,59
878,1512P07800,1LL040815300,369,468,36,AB/A,ZF4H6100,1149.5,14334,264,70,0.261,1035,826,9.39,3.771,5.833,0.16,0.11,0.52,0.028,0,0,0.002,0.02,0.03,0.03,0,0.014,0.0072,0.256,0.715166667,209
879,1512P07920,1LL040921300,326,448,49.5,AB/A,ZF4H6100,1149.5,14334,264,70,0.261,1035,826,9.39,3.771,5.833,0.16,0.11,0.52,0.028,0,0,0.002,0.02,0.03,0.03,0,0.014,0.0072,0.256,0.715166667,209
880,1512L05320,1LL041054600,300,439,42,AB/A,ZF4H6100,1207,13129,264,69.99,0.247,1049,835,12,3.772,5.833,0.16,0.1,0.52,0.029,0,0,0.001,0.02,0.04,0.07,0.01,0.022,0.0059,0.266666667,0.7275,214
881,1512L05320,1LL041054700,299,443,46,AB/A,ZF4H6100,1207,13129,264,69.99,0.247,1049,835,12,3.772,5.833,0.16,0.1,0.52,0.029,0,0,0.001,0.02,0.04,0.07,0.01,0.022,0.0059,0.266666667,0.7275,214
882,1512K74200,1LL041055600,334,441,36,AB/A,ZF4H6100,1192,12823,264,70,0.266,970,836,17.5,3.771,4,0.15,0.11,0.53,0.032,0,0,0.001,0.02,0.03,0.04,0,0.02,0.006,0.249666667,0.715666667,134
883,1512K81120,1LL041057100,318,450,41,AB/A,ZF4H6100,1191,13113,264,69.99,0.253,954,795,17,3.772,4.117,0.18,0.11,0.51,0.038,0,0,0.001,0.02,0.04,0.05,0.01,0.02,0.0046,0.281,0.736833333,159
884,1428P10100,1LL041061800,335,457,41.5,AB/A,EF4F6400,1196,12405,264,75,0.253,1083,826,10.3,3.52,7.282,0.11,0.15,0.82,0.029,0.002,0.001,0.004,0.03,0.05,0.04,0.01,0.013,0.0024,0.2622,0.987766667,257
885,1514L42200,1LL041380800,334,452,37,AB/A,ZF4H6100,1149.5,0,263,70,0.25,1061,861,12.39,3.771,5.6,0.15,0.08,0.52,0.034,0.002,0,0.001,0.02,0.03,0.03,0,0.016,0.0068,0.246,0.704166667,200
886,1514L42300,1LL041385000,300,434,43.5,AB/A,ZF4H6100,1149.5,0,263,70,0.25,1061,861,12.39,3.771,5.6,0.15,0.08,0.52,0.034,0.002,0,0.001,0.02,0.03,0.03,0,0.016,0.0068,0.246,0.704166667,200
887,1514P52100,1LL041388200,351,478,30,AB/A,ZF4H6100,1244,11750,121,75,0.143,917,848,28,1.613,2.679,0.17,0.11,0.54,0.027,0.001,0,0.002,0.02,0.04,0.04,0.01,0.014,0.0061,0.274,0.756333333,69
888,1514L42400,1LL041426900,297,439,37,AB/A,ZF4H6100,1149.5,0,263,70,0.25,1061,861,12.39,3.771,5.6,0.15,0.08,0.52,0.034,0.002,0,0.001,0.02,0.03,0.03,0,0.016,0.0068,0.246,0.704166667,200
889,1514M96600,1LL041436900,316,436,35,AB/A,ZF4H6100,1149.5,16145,264,69.99,0.255,1037,821,16.39,3.772,5.384,0.17,0.09,0.52,0.027,0,0,0.001,0.02,0.04,0.04,0.01,0.018,0.0088,0.270666667,0.735666667,216
890,1514M96600,1LL041437100,316,438,35,AB/A,ZF4H6100,1149.5,16145,264,69.99,0.255,1037,821,16.39,3.772,5.384,0.17,0.09,0.52,0.027,0,0,0.001,0.02,0.04,0.04,0.01,0.018,0.0088,0.270666667,0.735666667,216
891,1514M97400,1LL041437200,321,440,42.5,AB/A,ZF4H6100,1149.5,16122,264,69.99,0.255,1037,821,17.39,3.772,5.384,0.15,0.11,0.53,0.032,0,0,0.001,0.02,0.03,0.04,0,0.02,0.006,0.249666667,0.715666667,216
892,1514M97400,1LL041437300,321,439,36,AB/A,ZF4H6100,1149.5,16122,264,69.99,0.255,1037,821,17.39,3.772,5.384,0.15,0.11,0.53,0.032,0,0,0.001,0.02,0.03,0.04,0,0.02,0.006,0.249666667,0.715666667,216
893,1514M96700,1LL041528100,327,448,41,AB/A,ZF4H6100,1149.5,16145,264,69.99,0.255,1037,821,16.39,3.772,5.384,0.17,0.09,0.52,0.027,0,0,0.001,0.02,0.04,0.04,0.01,0.018,0.0088,0.270666667,0.735666667,216
894,1531Q12400,1LL041762700,323,436,38.5,AB/A,ZF4H6100,1229,13607,176,70,0.269,996,833,14.5,2.514,4.828,0.17,0.11,0.53,0.032,0,0,0.001,0.02,0.04,0.04,0.01,0.022,0.0052,0.272333333,0.746333333,163
895,1516N82300,1LL041820000,335,452,47.5,AB/A,EF4G8100,1230,13261,120,68,0.169,1116,839,6.3,1.765,10.794,0.12,0.16,0.84,0.045,0.001,0,0.004,0.02,0.03,0.04,0.01,0.016,0.003,0.273333333,0.998,277
896,1516N09400,1LL041873100,372,465,35.5,AB/A,ZF4H6100,1184,12688,264,70,0.275,1000,820,16,3.771,4.375,0.16,0.12,0.55,0.037,0.002,0,0.002,0.02,0.04,0.03,0.01,0.011,0.0047,0.263666667,0.756166667,180
897,1516N14300,1LL041873500,350,455,27.5,AB/A,ZF4H6100,1198,12436,264,69.99,0.265,1003,830,17,3.772,4.117,0.17,0.11,0.54,0.031,0.002,0,0.002,0.02,0.03,0.07,0.01,0.018,0.0056,0.279333333,0.747833333,173
898,1516N24400,1LL041874100,345,453,32,AB/A,ZF4H6100,1188,13394,264,70,0.268,981,836,16,3.771,4.375,0.16,0.13,0.54,0.039,0.002,0,0.002,0.02,0.03,0.05,0.01,0.018,0.0086,0.265333333,0.7375,145
899,1516N27400,1LL041874200,375,472,37.5,AB/A,ZF4H6100,1197,13147,264,70,0.276,999,805,16,3.771,4.375,0.16,0.13,0.54,0.039,0.002,0,0.002,0.02,0.03,0.05,0.01,0.018,0.0086,0.265333333,0.7375,194
900,1516N30300,1LL041874300,381,472,36,AB/A,ZF4H6100,1191,13095,264,64.99,0.328,977,787,16,4.062,4.062,0.16,0.13,0.54,0.039,0.002,0,0.002,0.02,0.03,0.05,0.01,0.018,0.0086,0.265333333,0.7375,190
901,1516N42500,1LL041874500,361,467,34,AB/A,ZF4H6100,1199,12955,264,70,0.299,981,836,16,3.771,4.375,0.17,0.14,0.56,0.034,0.001,0.001,0.003,0.02,0.03,0.07,0.01,0.02,0.0028,0.282866667,0.768933333,145
902,1516N49300,1LL041874600,389,479,31,AB/A,ZF4H6100,1189,13419,264,70,0.277,979,794,15,3.771,4.667,0.17,0.14,0.56,0.034,0.001,0.001,0.003,0.02,0.03,0.07,0.01,0.02,0.0028,0.282866667,0.768933333,185
903,1516P00500,1LL041875300,354,458,40,AB/A,ZF4H6100,1195,13139,264,69.99,0.259,1061,815,12,3.772,5.833,0.16,0.15,0.52,0.029,0,0,0.002,0.01,0.03,0.06,0.01,0.017,0.0038,0.263333333,0.718666667,246
904,1516P07300,1LL041875400,361,464,32.5,AB/A,ZF4H6100,1212,13427,264,70,0.26,1049,825,12,3.771,5.833,0.16,0.15,0.52,0.029,0,0,0.002,0.01,0.03,0.06,0.01,0.017,0.0038,0.263333333,0.718666667,224
905,1516P21300,1LL041875700,372,475,31.5,AB/A,ZF4H6100,1216,13140,264,70,0.3,1063,826,11,3.771,6.364,0.16,0.13,0.52,0.035,0,0,0.002,0.02,0.03,0.07,0.01,0.027,0.0026,0.266,0.7185,237
906,1516P27300,1LL041876200,348,458,38,AB/A,ZF4H6100,1219,12907,264,69.99,0.279,1077,823,12,3.772,5.833,0.16,0.13,0.55,0.037,0.004,0,0.003,0.03,0.05,0.06,0.01,0.017,0.0059,0.271,0.768,254
907,1516P40300,1LL041876300,387,464,35,AB/A,ZF4H6100,1201,13213,264,69.99,0.286,1045,825,12,3.772,5.833,0.16,0.13,0.55,0.037,0.004,0,0.003,0.03,0.05,0.06,0.01,0.017,0.0059,0.271,0.768,220
908,1517K97500,1LL041876700,320,448,44,AB/A,ZF4H6100,1194,14084,264,75,0.253,1050,844,12,3.52,6.25,0.17,0.12,0.51,0.026,0,0,0.002,0.02,0.03,0.06,0.01,0.018,0.0047,0.272333333,0.717666667,206
909,1515K61400,1LL041888400,334,434,39,AB/A,YY000000,1173,12815,264,69.99,0.27,1008,846,15,3.772,4.666,0.1,0.17,0.79,0.036,0.011,0.002,0.002,0.02,0.03,0.03,0,0.012,0.0049,0.2414,0.927366667,162
910,1515N30600,1LL041959300,303,426,41,AB/A,ZF4H6100,1149.5,16099,221,70,0.273,1108,818,12.39,3.771,7,0.15,0.12,0.53,0.03,0,0,0.004,0.02,0.05,0.04,0.01,0.018,0.0044,0.253,0.736666667,290
911,1515N30600,1LL041959400,327,451,45,AB/A,ZF4H6100,1149.5,16099,221,70,0.273,1108,818,12.39,3.771,7,0.15,0.12,0.53,0.03,0,0,0.004,0.02,0.05,0.04,0.01,0.018,0.0044,0.253,0.736666667,290
912,1515L25120,1LL042038000,307,447,38,AB/A,ZF4H6100,1205,12829,264,70,0.256,1013,828,15,3.771,4.667,0.16,0.14,0.52,0.031,0.001,0,0.003,0.02,0.03,0.03,0,0.016,0.003,0.256,0.716166667,185
913,1515L25120,1LL042038100,311,452,37,AB/A,ZF4H6100,1205,12829,264,70,0.256,1013,828,15,3.771,4.667,0.16,0.14,0.52,0.031,0.001,0,0.003,0.02,0.03,0.03,0,0.016,0.003,0.256,0.716166667,185
914,1503P36100,1LL042047600,346,453,47,AB/A,EF4G8100,1252,14836,120,69.99,0.162,1132,825,6.15,1.715,11.38,0.11,0.18,0.81,0.04,0.001,0.002,0.004,0.02,0.03,0.08,0.01,0.017,0.0022,0.266733333,0.960866667,307
915,1518M09C00,1LL042134900,342,458,39.5,AB/A,ZF4H6100,1220,12339,222,70,0.261,1110,848,8.2,3.171,8.537,0.16,0.12,0.54,0.025,0.001,0,0.002,0.02,0.03,0.13,0.02,0.012,0.0036,0.283333333,0.741833333,262
916,1518M09C00,1LL042135000,346,456,44.5,AB/A,ZF4H6100,1220,12339,222,70,0.261,1110,848,8.2,3.171,8.537,0.16,0.12,0.54,0.025,0.001,0,0.002,0.02,0.03,0.13,0.02,0.012,0.0036,0.283333333,0.741833333,262
917,1518M28800,1LL042135400,343,453,39.5,AB/A,ZF4H6100,1206,12390,222,70,0.295,1056,850,12.2,3.171,5.738,0.18,0.09,0.52,0.029,0.002,0,0.002,0.02,0.04,0.07,0.01,0.019,0.004,0.286666667,0.747166667,206
918,1518M30400,1LL042135600,357,465,32,AB/A,ZF4H6100,1189,12282,222,70,0.274,1037,825,11.2,3.171,6.25,0.18,0.09,0.52,0.029,0.002,0,0.002,0.02,0.04,0.07,0.01,0.019,0.004,0.286666667,0.747166667,212
919,1520K77200,1LL042261800,337,462,35.5,AB/A,EF4R5100,1144,13257,264,100,0.198,920,836,35.99,2.64,2.779,0.16,0.17,0.96,0.047,0.011,0.001,0.014,0.03,0.03,0.04,0.01,0.013,0.0067,0.3342,1.158433333,84
920,1520K77200,1LL042262300,329,459,33.5,AB/A,EF4R5100,1144,13257,264,100,0.198,920,836,35.99,2.64,2.779,0.16,0.17,0.96,0.047,0.011,0.001,0.014,0.03,0.03,0.04,0.01,0.013,0.0067,0.3342,1.158433333,84
921,1517L27300,1LL042321000,318,449,41,AB/A,ZF4H6100,1191,14124,264,70,0.263,1053,842,12,3.771,5.833,0.16,0.12,0.52,0.032,0.001,0,0.003,0.02,0.03,0.05,0.01,0.023,0.0029,0.262,0.717166667,211
922,1517M50200,1LL042332400,331,447,36,AB/A,ZF4H6100,1190,12295,264,70,0.278,968,799,15.7,3.771,4.459,0.16,0.24,1.16,0.026,0.003,0.002,0.005,0.02,0.04,0.04,0.01,0.013,0.0029,0.367733333,1.370866667,169
923,1517M50200,1LL042332400,336,448,39.5,AB/A,ZF4H6100,1190,12295,264,70,0.278,968,799,15.7,3.771,4.459,0.16,0.24,1.16,0.026,0.003,0.002,0.005,0.02,0.04,0.04,0.01,0.013,0.0029,0.367733333,1.370866667,169
924,1517M50200,1LL042332400,440,525,22.5,AB/A,ZF4H6100,1190,12295,264,70,0.278,968,799,15.7,3.771,4.459,0.16,0.24,1.16,0.026,0.003,0.002,0.005,0.02,0.04,0.04,0.01,0.013,0.0029,0.367733333,1.370866667,169
925,1517M47400,1LL042332500,387,497,36,AB/A,ZF4H6100,1203,12522,264,70,0.22,982,820,15.1,3.771,4.636,0.16,0.24,1.16,0.026,0.003,0.002,0.005,0.02,0.04,0.04,0.01,0.013,0.0029,0.367733333,1.370866667,162
926,1516P76200,1LL042358500,343,460,37.5,AB/A,ZF4H6100,1149.5,12971,264,70,0.268,981,836,15.89,3.771,4.375,0.16,0.13,0.54,0.039,0.002,0,0.002,0.02,0.03,0.05,0.01,0.018,0.0086,0.265333333,0.7375,145
927,1516P76300,1LL042363100,310,432,34,AB/A,ZF4H6100,1149.5,12971,264,70,0.268,981,836,15.89,3.771,4.375,0.16,0.13,0.54,0.039,0.002,0,0.002,0.02,0.03,0.05,0.01,0.018,0.0086,0.265333333,0.7375,145
928,1516P02500,1LL042363800,354,461,39,AB/A,ZF4H6100,1211,13024,264,69.99,0.255,1058,812,12,3.772,5.833,0.16,0.15,0.52,0.029,0,0,0.002,0.01,0.03,0.06,0.01,0.017,0.0038,0.263333333,0.718666667,246
929,1516Q34400,1LL042363900,363,466,38,AB/A,ZF4H6100,1149.5,13136,264,70,0.299,981,836,14.89,3.771,4.375,0.17,0.14,0.56,0.034,0.001,0.001,0.003,0.02,0.03,0.07,0.01,0.02,0.0028,0.282866667,0.768933333,145
930,1516P00200,1LL042364100,291,440,41.5,AB/A,ZF4H6100,1195,13139,264,69.99,0.259,1061,815,12,3.772,5.833,0.16,0.15,0.52,0.029,0,0,0.002,0.01,0.03,0.06,0.01,0.017,0.0038,0.263333333,0.718666667,246
931,1517L85200,1LL042364600,340,456,31,AB/A,ZF4H6100,1149.5,0,263,65,0.292,990,802,16.89,4.062,4.063,0.16,0.15,0.55,0.032,0,0,0.002,0.02,0.04,0.03,0.01,0.013,0.0053,0.263666667,0.757166667,188
932,1517L85320,1LL042431900,328,448,37,AB/A,ZF4H6100,1149.5,0,263,65,0.292,990,802,16.89,4.062,4.063,0.16,0.15,0.55,0.032,0,0,0.002,0.02,0.04,0.03,0.01,0.013,0.0053,0.263666667,0.757166667,188
933,1517L85420,1LL042432100,317,452,36.5,AB/A,ZF4H6100,1149.5,0,263,65,0.292,990,802,16.89,4.062,4.063,0.16,0.15,0.55,0.032,0,0,0.002,0.02,0.04,0.03,0.01,0.013,0.0053,0.263666667,0.757166667,188
934,1518N06200,1LL042627300,319,453,34.5,AB/A,EF4R5100,1195,12380,222,100,0.107,953,857,38.4,2.22,2.604,0.16,0.15,0.92,0.029,0.011,0.001,0.013,0.02,0.03,0.09,0.01,0.018,0.003,0.336866667,1.120266667,96
935,1514M96800,1LL042636100,298,436,35.5,AB/A,ZF4H6100,1149.5,16145,264,69.99,0.255,1037,821,16.39,3.772,5.384,0.17,0.09,0.52,0.027,0,0,0.001,0.02,0.04,0.04,0.01,0.018,0.0088,0.270666667,0.735666667,216
936,1518N02500,1LL042650200,383,475,32.5,AB/A,ZF4H6100,1230,11857,222,70,0.287,1032,834,12.2,3.171,5.738,0.16,0.1,0.53,0.028,0.001,0.001,0.002,0.02,0.03,0.14,0.02,0.027,0.0043,0.283866667,0.731766667,198
937,1518N02500,1LL042650500,346,467,39.5,AB/A,ZF4H6100,1230,11857,222,70,0.287,1032,834,12.2,3.171,5.738,0.16,0.1,0.53,0.028,0.001,0.001,0.002,0.02,0.03,0.14,0.02,0.027,0.0043,0.283866667,0.731766667,198
938,1522N22100,1LL042806300,357,452,35.5,AB/A,ZF4H6100,1214,13678,120,70,0.296,973,844,15,1.714,4.667,0.12,0.16,0.84,0.045,0.001,0,0.004,0.02,0.03,0.04,0.01,0.016,0.003,0.273333333,0.998,129
939,1518M30500,1LL042941400,297,436,44,AB/A,ZF4H6100,1189,12282,222,70,0.274,1037,825,11.2,3.171,6.25,0.18,0.09,0.52,0.029,0.002,0,0.002,0.02,0.04,0.07,0.01,0.019,0.004,0.286666667,0.747166667,212
940,1518Q40600,1LL043087200,402,487,36.5,AB/A,ZF4H6100,1149.5,0,223.74,70,0.22,982,820,12.39,3.771,4.636,0.16,0.11,0.74,0.031,0.001,0.004,0.003,0.02,0.04,0.04,0,0.026,0.0078,0.296133333,0.946066667,162
941,1518Q40600,1LL043087300,370,490,40,AB/A,ZF4H6100,1149.5,0,223.74,70,0.22,982,820,12.39,3.771,4.636,0.16,0.11,0.74,0.031,0.001,0.004,0.003,0.02,0.04,0.04,0,0.026,0.0078,0.296133333,0.946066667,162
942,1519M22400,1LL043090500,347,457,35.5,AB/A,ZF4H6100,1196,11915,264,75,0.247,1002,808,12,3.52,6.25,0.16,0.13,0.55,0.036,0.001,0.001,0.002,0.02,0.04,0.04,0.01,0.022,0.0069,0.265866667,0.7571,194
943,1519M26300,1LL043091200,328,454,35,AB/A,ZF4H6100,1209,11875,264,64.99,0.205,1043,853,14,4.062,4.642,0.16,0.13,0.54,0.025,0.001,0,0.004,0.02,0.04,0.03,0,0.014,0.003,0.26,0.745833333,190
944,1519M26300,1LL043091500,345,456,38.5,AB/A,ZF4H6100,1209,11875,264,64.99,0.205,1043,853,14,4.062,4.642,0.16,0.13,0.54,0.025,0.001,0,0.004,0.02,0.04,0.03,0,0.014,0.003,0.26,0.745833333,190
945,1519M11200,1LL043091900,308,447,38,AB/A,ZF4H6100,1204,11802,264,75,0.193,996,846,15,3.52,5,0.16,0.14,0.54,0.026,0.001,0,0.003,0.02,0.04,0.04,0.01,0.017,0.0049,0.264,0.747333333,150
946,1520K36300,1LL043092500,358,455,38,AB/A,ZF4H6100,1192,12529,264,70,0.224,988,819,16,3.771,4.375,0.16,0.1,0.52,0.037,0.001,0,0.003,0.04,0.03,0.03,0,0.013,0.0057,0.257333333,0.714833333,169
947,1519L71400,1LL043100700,384,473,35.5,AB/A,ZF4H6100,1212,12015,222,65,0.369,1044,842,12,3.415,5.417,0.18,0.09,0.52,0.029,0.002,0,0.002,0.02,0.04,0.07,0.01,0.019,0.004,0.286666667,0.747166667,202
948,1519L71400,1LL043100800,367,472,35.5,AB/A,ZF4H6100,1212,12015,222,65,0.369,1044,842,12,3.415,5.417,0.18,0.09,0.52,0.029,0.002,0,0.002,0.02,0.04,0.07,0.01,0.019,0.004,0.286666667,0.747166667,202
949,1521P11300,1LL043101000,358,471,37,AB/A,ZF4H6100,1204,12812,220,70,0.271,947,818,16,3.143,4.375,0.18,0.09,0.52,0.029,0.002,0,0.002,0.02,0.04,0.07,0.01,0.019,0.004,0.286666667,0.747166667,129
950,1520K46200,1LL043455800,316,442,35.5,AB/A,ZF4H6100,1183,13574,264,99.99,0.159,896,841,40,2.64,2.5,0.16,0.12,0.51,0.028,0.002,0,0.002,0.02,0.03,0.04,0.01,0.014,0.0072,0.258333333,0.706666667,55
951,1520K45400,1LL043455900,336,450,35.5,AB/A,ZF4H6100,1153,13253,264,79.99,0.211,894,806,30,3.3,2.666,0.16,0.12,0.51,0.028,0.002,0,0.002,0.02,0.03,0.04,0.01,0.014,0.0072,0.258333333,0.706666667,88
952,1520K41600,1LL043456000,345,452,33,AB/A,ZF4H6100,1193,12874,264,70,0.263,945,817,20,3.771,3.5,0.16,0.12,0.51,0.028,0.002,0,0.002,0.02,0.03,0.04,0.01,0.014,0.0072,0.258333333,0.706666667,128
953,1520K46200,1LL043456300,295,433,34,AB/A,ZF4H6100,1183,13574,264,99.99,0.159,896,841,40,2.64,2.5,0.16,0.12,0.51,0.028,0.002,0,0.002,0.02,0.03,0.04,0.01,0.014,0.0072,0.258333333,0.706666667,55
954,1520K47600,1LL043546200,358,473,37.5,AB/A,ZF4H7100,1190,13134,264,70,0.224,964,820,15,3.771,4.667,0.15,0.13,0.64,0.03,0.001,0,0.002,0.02,0.03,0.02,0,0.01,0.0046,0.264,0.825333333,144
955,1520K74600,1LL043547300,334,459,41,AB/A,ZF4H7100,1212,14920,264,79.99,0.171,988,836,16,3.3,4.999,0.14,0.14,0.64,0.03,0.001,0,0.002,0.02,0.03,0.03,0.01,0.009,0.0047,0.258,0.816833333,152
956,1524L64400,1LL043599900,373,458,37.5,AB/A,EF4F6400,1227,14346,222,80,0.216,1078,840,9,2.775,8.889,0.11,0.14,0.81,0.037,0.002,0.001,0.002,0.02,0.03,0.03,0.01,0.013,0.0042,0.256533333,0.956933333,238
957,1524L64400,1LL043600000,348,460,38.5,AB/A,EF4F6400,1227,14346,222,80,0.216,1078,840,9,2.775,8.889,0.11,0.14,0.81,0.037,0.002,0.001,0.002,0.02,0.03,0.03,0.01,0.013,0.0042,0.256533333,0.956933333,238
958,1527M67300,1LL043905200,313,443,35,AB/A,ZF4H6100,1191,13254,264,60,0.335,1008,842,13.5,4.4,4.444,0.16,0.11,0.52,0.039,0,0.002,0.001,0.02,0.04,0.05,0.01,0.012,0.004,0.263066667,0.727033333,166
959,1528K63400,1LL043905900,339,460,37.5,AB/A,ZF4H6100,1202,13766,264,70,0.327,1028,822,13.5,3.771,5.185,0.16,0.12,0.52,0.029,0,0.002,0.001,0.02,0.04,0.06,0.01,0.011,0.0066,0.265066667,0.727866667,206
960,1523N52400,1LL044090500,395,501,35.5,AB/A,EF4R5200,1205,13558,264,80,0.181,906,818,25,3.3,3.2,0.16,0.17,1.09,0.039,0.001,0.001,0.002,0.02,0.04,0.04,0.01,0.014,0.0038,0.355866667,1.298433333,88
961,1523N72600,1LL044141200,370,451,32,AB/A,ZF4H6100,1211,13380,264,70,0.245,1046,849,14,3.771,5,0.16,0.12,0.53,0.04,0,0,0.002,0.02,0.04,0.03,0.01,0.012,0.0095,0.260333333,0.736166667,197
962,1523N72600,1LL044141400,346,456,38,AB/A,ZF4H6100,1211,13380,264,70,0.245,1046,849,14,3.771,5,0.16,0.12,0.53,0.04,0,0,0.002,0.02,0.04,0.03,0.01,0.012,0.0095,0.260333333,0.736166667,197
963,1520K65300,1LL044325600,298,434,38.5,AB/A,ZF4H7100,1147,13300,264,85,0.209,895,809,28,3.106,3.036,0.14,0.14,0.64,0.03,0.001,0,0.002,0.02,0.03,0.03,0.01,0.009,0.0047,0.258,0.816833333,86
964,1528L21C00,1LL044398000,327,448,43,AB/A,ZF4H6100,1214,14747,264,75,0.213,1087,888,12,3.52,6.25,0.15,0.11,0.53,0.022,0.001,0.001,0.003,0.02,0.03,0.07,0.01,0.021,0.001,0.257866667,0.717933333,199
965,1524Q88100,1LL044422000,358,476,31.5,AB/A,EF4R5200,1206,15715,222,69.99,0.292,959,840,24,3.172,2.916,0.15,0.2,1.11,0.038,0.002,0.002,0.004,0.01,0.03,0.05,0.01,0.027,0.0088,0.350066667,1.300033333,119
966,1524R75200,1LL044424900,376,455,33,AB/A,ZF4H6100,1229,15983,222,69.99,0.306,1042,836,10.5,3.172,6.666,0.15,0.1,0.53,0.032,0.001,0,0.001,0.02,0.05,0.03,0.01,0.017,0.0134,0.251,0.7355,206
967,1523N91400,1LL044782400,367,465,33,AB/A,ZF4H6100,1213,13443,264,74.99,0.254,1070,841,12,3.52,6.249,0.17,0.1,0.55,0.043,0,0,0.002,0.01,0.03,0.05,0.01,0.01,0.0092,0.276333333,0.7565,229
968,1523N91400,1LL044782500,370,471,33.5,AB/A,ZF4H6100,1213,13443,264,74.99,0.254,1070,841,12,3.52,6.249,0.17,0.1,0.55,0.043,0,0,0.002,0.01,0.03,0.05,0.01,0.01,0.0092,0.276333333,0.7565,229
969,1523N97300,1LL044783200,380,464,35,AB/A,ZF4H6100,1208,13068,264,69.99,0.265,1037,829,12,3.772,5.833,0.16,0.11,0.53,0.029,0,0,0.002,0.01,0.03,0.04,0,0.022,0.0069,0.259,0.725666667,208
970,1523P11A00,1LL044783600,412,496,33.5,AB/A,ZF4H6100,1210,13316,264,75,0.241,998,812,12,3.52,6.25,0.16,0.08,0.67,0.029,0.008,0.011,0.002,0.02,0.04,0.06,0.01,0.018,0.0028,0.291866667,0.877433333,186
971,1523P34300,1LL044784200,322,446,36.5,AB/A,ZF4H6100,1219,13335,264,75,0.251,1020,838,12,3.52,6.25,0.17,0.09,0.51,0.029,0,0,0.002,0.02,0.04,0.04,0.01,0.02,0.0032,0.269,0.725666667,182
972,1523P40C00,1LL044784300,364,464,36,AB/A,ZF4H6100,1227,13555,264,75,0.246,1057,839,12,3.52,6.25,0.17,0.09,0.51,0.029,0,0,0.002,0.02,0.04,0.04,0.01,0.02,0.0032,0.269,0.725666667,218
973,1523P48C00,1LL044784700,378,459,36.5,AB/A,ZF4H6100,1231,12718,264,75,0.245,1061,833,12,3.52,6.25,0.15,0.15,0.52,0.027,0,0,0.003,0.02,0.03,0.03,0.01,0.01,0.0024,0.248,0.707166667,228
974,1531M50400,1LL044786400,338,444,37,AB/A,ZF4H6100,1188,11506,264,70,0.192,994,832,15,3.771,4.667,0.15,0.1,0.53,0.026,0.001,0,0.002,0.01,0.04,0.03,0.01,0.019,0.0034,0.249666667,0.7255,162
975,1525L77600,1LL044787600,380,467,33.5,AB/A,ZF4H6100,1222,16714,264,70,0.277,972,820,18,3.771,3.889,0.16,0.13,0.52,0.041,0,0,0.003,0.02,0.05,0.05,0.01,0.017,0.0045,0.263333333,0.7375,152
976,1525K10200,1LL044969700,354,457,38.5,AB/A,ZF4H6100,1221,16093,222,85,0.253,1110,851,9,2.612,9.444,0.15,0.11,0.53,0.019,0.002,0,0.002,0.03,0.04,0.04,0.01,0.016,0.0048,0.253,0.726333333,259
977,1525K10200,1LL044970000,341,447,38,AB/A,ZF4H6100,1221,16093,222,85,0.253,1110,851,9,2.612,9.444,0.15,0.11,0.53,0.019,0.002,0,0.002,0.03,0.04,0.04,0.01,0.016,0.0048,0.253,0.726333333,259
978,1525K41300,1LL044970500,313,431,35,AB/A,ZF4H6100,1199,19403,222,65,0.307,958,845,14.5,3.415,4.483,0.16,0.13,0.54,0.022,0.001,0,0.002,0.02,0.04,0.07,0.03,0.021,0.0046,0.274,0.749833333,113
979,1525K41300,1LL044970800,295,431,38.5,AB/A,ZF4H6100,1199,19403,222,65,0.307,958,845,14.5,3.415,4.483,0.16,0.13,0.54,0.022,0.001,0,0.002,0.02,0.04,0.07,0.03,0.021,0.0046,0.274,0.749833333,113
980,1525K70300,1LL044971200,328,442,35,AB/A,ZF4H6100,1207,11342,222,80,0.272,838,803,30,2.775,2.667,0.15,0.13,0.54,0.037,0.001,0,0.003,0.02,0.04,0.07,0.03,0.021,0.0039,0.264,0.739833333,35
981,1525K68100,1LL044971300,322,456,34.5,AB/A,ZF4H6100,1217,13160,222,80,0.266,914,833,26,2.775,3.077,0.15,0.13,0.54,0.037,0.001,0,0.003,0.02,0.04,0.07,0.03,0.021,0.0039,0.264,0.739833333,81
982,1525K55200,1LL044971400,361,455,32,AB/A,ZF4H6100,1201,19025,222,65,0.28,981,830,15.5,3.415,4.194,0.15,0.13,0.54,0.037,0.001,0,0.003,0.02,0.04,0.07,0.03,0.021,0.0039,0.264,0.739833333,151
983,1525K70300,1LL044971600,333,464,34,AB/A,ZF4H6100,1207,11342,222,80,0.272,838,803,30,2.775,2.667,0.15,0.13,0.54,0.037,0.001,0,0.003,0.02,0.04,0.07,0.03,0.021,0.0039,0.264,0.739833333,35
984,1524L31400,1LL044988100,386,461,38,AB/A,EF4G5100,1181,13708,222,70,0.276,998,836,14,3.171,5,0.1,0.15,0.83,0.033,0.011,0.001,0.002,0.02,0.03,0.03,0.01,0.014,0.0012,0.249866667,0.967266667,162
985,1524L23200,1LL044989100,336,440,36,AB/A,EF4G5100,1184,13634,222,70,0.353,975,841,22,3.171,3.182,0.1,0.15,0.83,0.033,0.011,0.001,0.002,0.02,0.03,0.03,0.01,0.014,0.0012,0.249866667,0.967266667,134
986,1524L24200,1LL044990600,343,438,35,AB/A,EF4G5100,1181,13680,222,70,0.288,972,838,21,3.171,3.333,0.1,0.15,0.83,0.033,0.011,0.001,0.002,0.02,0.03,0.03,0.01,0.014,0.0012,0.249866667,0.967266667,134
987,1524L95330,1LL045045000,336,432,39,AB/A,EF4G7300,1235,14133,222,70,0.257,947,811,16,3.171,4.375,0.1,0.18,0.82,0.029,0.002,0.001,0.002,0.02,0.04,0.04,0.01,0.009,0.0032,0.250866667,0.968766667,136
988,1524L95330,1LL045045200,325,429,42.5,AB/A,EF4G7300,1235,14133,222,70,0.257,947,811,16,3.171,4.375,0.1,0.18,0.82,0.029,0.002,0.001,0.002,0.02,0.04,0.04,0.01,0.009,0.0032,0.250866667,0.968766667,136
989,1524L98220,1LL045045300,321,420,41,AB/A,EF4G7300,1239,13996,222,70,0.269,954,791,14,3.171,5,0.1,0.18,0.82,0.029,0.002,0.001,0.002,0.02,0.04,0.04,0.01,0.009,0.0032,0.250866667,0.968766667,163
990,1525M10400,1LL045230800,341,440,30,AB/A,ZF4H6100,1149.5,20276,222,70,0.266,970,836,10.39,3.771,4,0.15,0.1,0.53,0.032,0.001,0,0.001,0.02,0.05,0.03,0.01,0.017,0.0134,0.251,0.7355,134
991,1525M10400,1LL045230900,315,441,40.5,AB/A,ZF4H6100,1149.5,20276,222,70,0.266,970,836,10.39,3.771,4,0.15,0.1,0.53,0.032,0.001,0,0.001,0.02,0.05,0.03,0.01,0.017,0.0134,0.251,0.7355,134
992,1525M37500,1LL045232400,343,446,37,AB/A,ZF4H6100,1149.5,21577,222,70,0.266,970,836,11.89,3.771,4,0.16,0.12,0.55,0.029,0.001,0,0.003,0.02,0.05,0.03,0.01,0.009,0.008,0.264333333,0.766166667,134
993,1525M29300,1LL045232700,338,444,29.5,AB/A,ZF4H6100,1149.5,20409,222,70,0.266,970,836,10.39,3.771,4,0.15,0.1,0.53,0.032,0.001,0,0.001,0.02,0.05,0.03,0.01,0.017,0.0134,0.251,0.7355,134
994,1525M29300,1LL045232800,317,449,33.5,AB/A,ZF4H6100,1149.5,20409,222,70,0.266,970,836,10.39,3.771,4,0.15,0.1,0.53,0.032,0.001,0,0.001,0.02,0.05,0.03,0.01,0.017,0.0134,0.251,0.7355,134
995,1525M32500,1LL045233200,352,452,28,AB/A,ZF4H6100,1149.5,20641,222,70,0.266,970,836,10.53,3.771,4,0.15,0.11,0.53,0.019,0.002,0,0.002,0.03,0.04,0.04,0.01,0.016,0.0048,0.253,0.726333333,134
996,1525M32500,1LL045233300,345,441,32.5,AB/A,ZF4H6100,1149.5,20641,222,70,0.266,970,836,10.53,3.771,4,0.15,0.11,0.53,0.019,0.002,0,0.002,0.03,0.04,0.04,0.01,0.016,0.0048,0.253,0.726333333,134
997,1525M33300,1LL045233800,316,429,34.5,AB/A,ZF4H6100,1149.5,20513,222,70,0.266,970,836,11.89,3.771,4,0.15,0.11,0.53,0.019,0.002,0,0.002,0.03,0.04,0.04,0.01,0.016,0.0048,0.253,0.726333333,134
998,1525M35400,1LL045234000,327,434,35.5,AB/A,ZF4H6100,1149.5,21165,222,70,0.266,970,836,12.39,3.771,4,0.15,0.11,0.53,0.019,0.002,0,0.002,0.03,0.04,0.04,0.01,0.016,0.0048,0.253,0.726333333,134
999,1525M35400,1LL045234200,308,445,46,AB/A,ZF4H6100,1149.5,21165,222,70,0.266,970,836,12.39,3.771,4,0.15,0.11,0.53,0.019,0.002,0,0.002,0.03,0.04,0.04,0.01,0.016,0.0048,0.253,0.726333333,134
1000,1525M60300,1LL045237900,323,460,46.5,AB/A,ZF4H6100,1149.5,18949,222,69.99,0.207,1010,815,12.39,3.772,5.184,0.16,0.12,0.55,0.029,0.001,0,0.003,0.02,0.05,0.03,0.01,0.009,0.008,0.264333333,0.766166667,195
1001,1525M62400,1LL045238000,358,471,35.5,AB/A,ZF4H6100,1149.5,23176,222,70,0.266,970,836,11.39,3.771,4,0.16,0.12,0.55,0.029,0.001,0,0.003,0.02,0.05,0.03,0.01,0.009,0.008,0.264333333,0.766166667,134
1002,1525M62400,1LL045238100,351,464,40,AB/A,ZF4H6100,1149.5,23176,222,70,0.266,970,836,11.39,3.771,4,0.16,0.12,0.55,0.029,0.001,0,0.003,0.02,0.05,0.03,0.01,0.009,0.008,0.264333333,0.766166667,134
1003,1525M74400,1LL045239500,325,429,37,AB/A,ZF4H6100,1149.5,23280,222,70,0.266,970,836,12.39,3.771,4,0.16,0.13,0.54,0.022,0.001,0,0.002,0.02,0.04,0.07,0.03,0.021,0.0046,0.274,0.749833333,134
1004,1525M74400,1LL045239600,311,439,42,AB/A,ZF4H6100,1149.5,23280,222,70,0.266,970,836,12.39,3.771,4,0.16,0.13,0.54,0.022,0.001,0,0.002,0.02,0.04,0.07,0.03,0.021,0.0046,0.274,0.749833333,134
1005,1525M97200,1LL045245200,346,441,36,AB/A,ZF4H6100,1149.5,19007,222,70,0.266,970,836,14.39,3.771,4,0.16,0.13,0.54,0.022,0.001,0,0.002,0.02,0.04,0.07,0.03,0.021,0.0046,0.274,0.749833333,134
1006,1525N46300,1LL045246400,355,461,37,AB/A,ZF4H6100,1149.5,18783,222,65,0.307,958,845,18.9,3.415,4.483,0.15,0.13,0.54,0.037,0.001,0,0.003,0.02,0.04,0.07,0.03,0.021,0.0039,0.264,0.739833333,113
1007,1525N31100,1LL045246600,344,457,37,AB/A,ZF4H6100,1149.5,18591,222,85,0.209,895,809,22.42,3.106,3.036,0.15,0.13,0.54,0.037,0.001,0,0.003,0.02,0.04,0.07,0.03,0.021,0.0039,0.264,0.739833333,86
1008,1525M31420,1LL045280800,301,437,38.5,AB/A,ZF4H6100,1149.5,20536,222,85,0.253,1110,851,10.39,2.612,9.444,0.15,0.1,0.53,0.032,0.001,0,0.001,0.02,0.05,0.03,0.01,0.017,0.0134,0.251,0.7355,259
1009,1525M29400,1LL045281000,300,435,43,AB/A,ZF4H6100,1149.5,20409,222,70,0.266,970,836,10.39,3.771,4,0.15,0.1,0.53,0.032,0.001,0,0.001,0.02,0.05,0.03,0.01,0.017,0.0134,0.251,0.7355,134
1010,1525N77300,1LL045287100,369,460,33.5,AB/A,ZF4H6100,1149.5,17966,222,65,0.307,958,845,16.39,3.415,4.483,0.16,0.12,0.55,0.029,0.001,0,0.003,0.02,0.05,0.03,0.01,0.009,0.008,0.264333333,0.766166667,113
1011,1525N77300,1LL045287300,352,462,32,AB/A,ZF4H6100,1149.5,17966,222,65,0.307,958,845,16.39,3.415,4.483,0.16,0.12,0.55,0.029,0.001,0,0.003,0.02,0.05,0.03,0.01,0.009,0.008,0.264333333,0.766166667,113
1012,1525N75500,1LL045288000,398,465,27.5,AB/A,ZF4H6100,1149.5,17483,222,65,0.307,958,845,10.39,3.415,4.483,0.15,0.1,0.53,0.032,0.001,0,0.001,0.02,0.05,0.03,0.01,0.017,0.0134,0.251,0.7355,113
1013,1525N75500,1LL045288200,395,474,30.5,AB/A,ZF4H6100,1149.5,17483,222,65,0.307,958,845,10.39,3.415,4.483,0.15,0.1,0.53,0.032,0.001,0,0.001,0.02,0.05,0.03,0.01,0.017,0.0134,0.251,0.7355,113
1014,1525N73800,1LL045288400,364,453,34,AB/A,ZF4H6100,1149.5,17400,222,65,0.307,958,845,10.39,3.415,4.483,0.15,0.1,0.53,0.032,0.001,0,0.001,0.02,0.05,0.03,0.01,0.017,0.0134,0.251,0.7355,113
1015,1525N73800,1LL045288500,338,447,39,AB/A,ZF4H6100,1149.5,17400,222,65,0.307,958,845,10.39,3.415,4.483,0.15,0.1,0.53,0.032,0.001,0,0.001,0.02,0.05,0.03,0.01,0.017,0.0134,0.251,0.7355,113
1016,1525N94600,1LL045292900,330,440,34,AB/A,ZF4H6100,1149.5,17193,222,65,0.307,958,845,10.39,3.415,4.483,0.15,0.1,0.53,0.032,0.001,0,0.001,0.02,0.05,0.03,0.01,0.017,0.0134,0.251,0.7355,113
1017,1525N94600,1LL045293000,315,445,42.5,AB/A,ZF4H6100,1149.5,17193,222,65,0.307,958,845,10.39,3.415,4.483,0.15,0.1,0.53,0.032,0.001,0,0.001,0.02,0.05,0.03,0.01,0.017,0.0134,0.251,0.7355,113
1018,1525N99400,1LL045324800,338,450,33,AB/A,ZF4H6100,1149.5,17386,222,65,0.307,958,845,15.39,3.415,4.483,0.16,0.12,0.55,0.029,0.001,0,0.003,0.02,0.05,0.03,0.01,0.009,0.008,0.264333333,0.766166667,113
1019,1525N75620,1LL045325500,301,447,43,AB/A,ZF4H6100,1149.5,17483,222,65,0.307,958,845,10.39,3.415,4.483,0.15,0.1,0.53,0.032,0.001,0,0.001,0.02,0.05,0.03,0.01,0.017,0.0134,0.251,0.7355,113
1020,1525N94720,1LL045325600,306,439,42,AB/A,ZF4H6100,1149.5,17193,222,65,0.307,958,845,10.39,3.415,4.483,0.15,0.1,0.53,0.032,0.001,0,0.001,0.02,0.05,0.03,0.01,0.017,0.0134,0.251,0.7355,113
1021,1525N94720,1LL045325700,301,442,41.5,AB/A,ZF4H6100,1149.5,17193,222,65,0.307,958,845,10.39,3.415,4.483,0.15,0.1,0.53,0.032,0.001,0,0.001,0.02,0.05,0.03,0.01,0.017,0.0134,0.251,0.7355,113
1022,1525N31200,1LL045325800,300,435,37,AB/A,ZF4H6100,1149.5,18591,222,85,0.209,895,809,22.42,3.106,3.036,0.15,0.13,0.54,0.037,0.001,0,0.003,0.02,0.04,0.07,0.03,0.021,0.0039,0.264,0.739833333,86
1023,1525N32200,1LL045325900,320,449,34.5,AB/A,ZF4H6100,1149.5,18720,222,85,0.209,895,809,22.42,3.106,3.036,0.15,0.13,0.54,0.037,0.001,0,0.003,0.02,0.04,0.07,0.03,0.021,0.0039,0.264,0.739833333,86
1024,1525N99500,1LL045354100,315,454,34,AB/A,ZF4H6100,1149.5,17386,222,65,0.307,958,845,15.39,3.415,4.483,0.16,0.12,0.55,0.029,0.001,0,0.003,0.02,0.05,0.03,0.01,0.009,0.008,0.264333333,0.766166667,113
1025,1526L43300,1LL045503200,371,462,29.5,AB/A,ZF4H6100,1149.5,0,261,69.99,0.292,959,840,12.39,3.172,2.916,0.15,0.15,0.52,0.027,0,0,0.003,0.02,0.03,0.03,0.01,0.01,0.0024,0.248,0.707166667,119
1026,1526L43500,1LL045504100,381,460,35.5,AB/A,ZF4H6100,1149.5,0,261,69.99,0.292,959,840,12.39,3.172,2.916,0.15,0.15,0.52,0.027,0,0,0.003,0.02,0.03,0.03,0.01,0.01,0.0024,0.248,0.707166667,119
1027,1527L37200,1LL045742300,328,469,37,AB/A,ZA4G8100,1174,12844,264,89.99,0.247,896,858,35,2.934,2.571,0.15,0.21,0.89,0.038,0.002,0.001,0.005,0.02,0.04,0.06,0.01,0.019,0.0021,0.316533333,1.090766667,38
1028,1527M48400,1LL045751700,348,460,38.5,AB/A,ZF4H7100,1188,12435,264,69.99,0.263,1001,832,12,3.772,5.833,0.14,0.15,0.62,0.027,0.001,0,0.002,0.02,0.05,0.02,0.01,0.012,0.0032,0.254,0.816666667,169
1029,1527M48400,1LL045751900,352,465,40.5,AB/A,ZF4H7100,1188,12435,264,69.99,0.263,1001,832,12,3.772,5.833,0.14,0.15,0.62,0.027,0.001,0,0.002,0.02,0.05,0.02,0.01,0.012,0.0032,0.254,0.816666667,169
1030,1527N34800,1LL045765600,352,459,39,AB/A,ZF4H6100,1209,13963,264,69.99,0.303,1069,853,12,3.772,5.833,0.16,0.12,0.53,0.032,0.001,0,0.001,0.01,0.04,0.04,0,0.018,0.0019,0.259666667,0.736,216
1031,1527N34800,1LL045765900,354,462,41.5,AB/A,ZF4H6100,1209,13963,264,69.99,0.303,1069,853,12,3.772,5.833,0.16,0.12,0.53,0.032,0.001,0,0.001,0.01,0.04,0.04,0,0.018,0.0019,0.259666667,0.736,216
1032,1527P83200,1LL046039100,333,468,34,AB/A,ZF4H6100,1192,13063,264,100,0.222,858,848,35.99,2.64,2.779,0.16,0.09,0.52,0.034,0,0,0.003,0.02,0.04,0.03,0.01,0.011,0.0038,0.258666667,0.725166667,10
1033,1527P84A00,1LL046039200,385,494,36,AB/A,ZF4H6100,1204,13351,264,69.99,0.255,994,809,15,3.772,4.666,0.16,0.09,0.52,0.034,0,0,0.003,0.02,0.04,0.03,0.01,0.011,0.0038,0.258666667,0.725166667,185
