Repository: vvvvsv/Steel-Properties-Prediction

# 钢材性能预测项目

王思远 黄高翔 2022.06.09

题目详见`prob.zip`，报告详见`Steel-Report.pptx`

## 题目

基于机器学习算法，依据钢材的生产参数，预测成品钢材的性能（实验屈服值、实验抗拉值、实验伸长率）。其中，生产参数包括：

1. 基本信息：材料（含生产月份信息）、试批号、牌号、钢种

2. 工艺参数：出炉温度、加热时间、板坯厚度、中间坯厚度、粗轧压下率、精轧开轧温度、终轧温度、成品厚度、粗轧压缩比、精轧压缩比

3. 元素成分：C、Si、Mn、AlT、Nb、V、Ti、Ni、Cu、Cr、Mo、P、S

## 实验结果

|      | 实验屈服值  |        |            |        | 实验抗拉值  |        |            |        | 实验伸长率 |      |            |        |
| ---- | ------ | ------ | ---------- | ------ | ------ | ------ | ---------- | ------ | ----- | ---- | ---------- | ------ |
| 模型   | GBDT   | SVR    | Simple MLP | 多任务    | GBDT   | SVR    | Simple MLP | 多任务    | GBDT  | SVR  | Simple MLP | 多任务    |

File: data/b.csv (part 6 of 16)
,材料,试批号,实验屈服值,实验抗拉值,实验伸长率,牌号,钢种,出炉温度,加热时间,板坯厚度,中间坯厚度,粗轧压下率,精轧开轧温度,终轧温度,成品厚度,粗轧压缩比,精轧压缩比,C,Si,Mn,AlT,Nb,V,Ti,Ni,Cu,Cr,Mo,P,S,Ceq,Pcm,温度差
1034,1527P84A00,1LL046039300,375,487,39,AB/A,ZF4H6100,1204,13351,264,69.99,0.255,994,809,15,3.772,4.666,0.16,0.09,0.52,0.034,0,0,0.003,0.02,0.04,0.03,0.01,0.011,0.0038,0.258666667,0.725166667,185
1035,1528L35500,1LL046040700,316,456,38,AB/A,ZF4H6100,1206,14545,264,75,0.245,1090,853,12,3.52,6.25,0.17,0.14,0.53,0.026,0.001,0,0.002,0.02,0.04,0.07,0.01,0.022,0.0044,0.278333333,0.748833333,237
1036,1527Q03500,1LL046042500,340,457,36.5,AB/A,ZF4H6100,1192,13450,264,70,0.285,996,811,12,3.771,5.833,0.16,0.1,0.53,0.039,0,0,0.002,0.02,0.04,0.03,0.01,0.011,0.0061,0.260333333,0.7355,185
1037,1530R73300,1LL046124800,327,441,36.5,AB/A,ZF4H6100,1204,16120,264,60,0.266,1011,835,16,4.4,3.75,0.15,0.1,0.53,0.03,0.002,0,0.004,0.02,0.04,0.02,0.01,0.007,0.0023,0.248333333,0.725,176
1038,1530S15600,1LL046125400,296,420,38.5,AB/A,ZF4H6100,1223,14833,264,64.99,0.312,1015,789,12,4.062,5.416,0.15,0.12,0.52,0.032,0.002,0,0.002,0.02,0.04,0.03,0.01,0.011,0.0062,0.248666667,0.716166667,226
1039,1531K21500,1LL046126400,349,459,40.5,AB/A,ZF4H6100,1213,14102,264,70,0.276,1069,814,10,3.771,7,0.17,0.11,0.53,0.027,0.003,0,0.003,0.02,0.05,0.04,0.01,0.013,0.004,0.273,0.756333333,255
1040,1530R58500,1LL046616400,335,450,39.5,AB/A,ZF4H6100,1200,16178,264,70,0.273,1072,818,11,3.771,6.364,0.16,0.1,0.52,0.038,0.002,0,0.004,0.02,0.04,0.05,0.01,0.015,0.0017,0.262666667,0.7265,254
1041,1530Q32600,1LL047040600,334,454,39,AB/A,ZF4H6100,1203,13505,264,69.99,0.207,1010,815,13.5,3.772,5.184,0.15,0.15,0.52,0.027,0,0,0.003,0.02,0.03,0.03,0.01,0.01,0.0024,0.248,0.707166667,195
1042,1530Q55300,1LL047050200,364,470,33,AB/A,ZF4H6100,1195,13255,264,89.99,0.251,906,857,30,2.934,3,0.16,0.23,1.11,0.027,0.001,0.002,0.003,0.02,0.04,0.07,0.02,0.022,0.005,0.3674,1.3227,49
1043,1525M60400,1LL048081100,281,419,38.5,AB/A,ZF4H6100,1149.5,18949,222,69.99,0.207,1010,815,12.39,3.772,5.184,0.16,0.12,0.55,0.029,0.001,0,0.003,0.02,0.05,0.03,0.01,0.009,0.008,0.264333333,0.766166667,195
1044,1603P19200,1LL048272200,340,481,31.5,AB/A,EF4R5100,1230,13215,222,90,0.196,889,841,37.4,2.467,2.406,0.16,0.19,0.95,0.032,0.012,0.001,0.012,0.02,0.04,0.08,0.01,0.018,0.004,0.340533333,1.1611,48
1045,1603P24300,1LL048274200,330,455,33.5,AB/A,ZF4H6100,1186,13185,222,65,0.262,906,823,22.2,3.415,2.928,0.17,0.11,0.55,0.027,0.001,0,0.003,0.02,0.04,0.04,0,0.014,0.004,0.273666667,0.765666667,83
1046,1603P48600,1LL048274300,310,441,41,AB/A,ZF4H6100,1221,12375,222,70,0.305,1040,848,11.2,3.171,6.25,0.17,0.11,0.55,0.027,0.001,0,0.003,0.02,0.04,0.04,0,0.014,0.004,0.273666667,0.765666667,192
1047,1603P48600,1LL048274600,300,445,38,AB/A,ZF4H6100,1221,12375,222,70,0.305,1040,848,11.2,3.171,6.25,0.17,0.11,0.55,0.027,0.001,0,0.003,0.02,0.04,0.04,0,0.014,0.004,0.273666667,0.765666667,192
1048,1518M90100,1LL048594100,307,436,40,AB/A,ZF4H6100,1149.5,11531,222,90,0.164,1143,847,8.45,2.467,10.651,0.16,0.1,0.53,0.028,0.001,0.001,0.002,0.02,0.03,0.14,0.02,0.027,0.0043,0.283866667,0.731766667,296
1049,1530Q32800,1LL048594200,302,429,36.5,AB/A,ZF4H6100,1203,13505,264,69.99,0.207,1010,815,13.5,3.772,5.184,0.15,0.15,0.52,0.027,0,0,0.003,0.02,0.03,0.03,0.01,0.01,0.0024,0.248,0.707166667,195
1050,1603P62700,1LL048663900,334,451,45,AB/A,ZF4H6100,1245,16006,222,65,0.307,1159,849,7.2,3.415,9.028,0.17,0.11,0.55,0.027,0.001,0,0.003,0.02,0.04,0.04,0,0.014,0.004,0.273666667,0.765666667,310
1051,1605M68C00,1LL049106600,355,466,34,AB/A,ZF4H6100,1226,13433,264,75,0.227,1079,819,9.2,3.52,8.152,0.15,0.11,0.53,0.036,0,0,0.002,0.02,0.06,0.05,0,0.016,0.0035,0.253666667,0.746166667,260
1052,1605M68C00,1LL049106800,344,456,37.5,AB/A,ZF4H6100,1226,13433,264,75,0.227,1079,819,9.2,3.52,8.152,0.15,0.11,0.53,0.036,0,0,0.002,0.02,0.06,0.05,0,0.016,0.0035,0.253666667,0.746166667,260
1053,1605M75A00,1LL049107300,323,454,41,AB/A,ZF4H6100,1226,13602,264,80,0.241,1091,830,10.2,3.3,7.843,0.16,0.11,0.53,0.042,0,0,0.002,0.02,0.05,0.04,0,0.01,0.0046,0.261,0.745666667,261
1054,1605M93A00,1LL049108000,349,459,39.5,AB/A,ZF4H6100,1235,14006,264,74.99,0.275,1090,834,10.2,3.52,7.352,0.15,0.11,0.53,0.042,0.001,0,0.002,0.02,0.05,0.04,0,0.01,0.0049,0.251,0.735666667,256
1055,1605M93A00,1LL049108300,336,457,45,AB/A,ZF4H6100,1235,14006,264,74.99,0.275,1090,834,10.2,3.52,7.352,0.15,0.11,0.53,0.042,0.001,0,0.002,0.02,0.05,0.04,0,0.01,0.0049,0.251,0.735666667,256
1056,1605N14C00,1LL049108700,356,465,37,AB/A,ZF4H6100,1226,14188,264,70,0.231,1108,824,10.2,3.771,6.863,0.16,0.11,0.55,0.027,0.004,0.001,0.002,0.03,0.06,0.08,0.01,0.018,0.0033,0.275866667,0.778433333,284
1057,1605N14C00,1LL049108900,351,464,37.5,AB/A,ZF4H6100,1226,14188,264,70,0.231,1108,824,10.2,3.771,6.863,0.16,0.11,0.55,0.027,0.004,0.001,0.002,0.03,0.06,0.08,0.01,0.018,0.0033,0.275866667,0.778433333,284
1058,1605N07300,1LL049109300,343,456,35,AB/A,ZF4H6100,1223,14099,264,60,0.29,1064,835,10.7,4.4,5.607,0.15,0.11,0.53,0.043,0.001,0,0.002,0.02,0.05,0.04,0,0.01,0.0049,0.251,0.735666667,229
1059,1605N07300,1LL049109500,331,447,38.5,AB/A,ZF4H6100,1223,14099,264,60,0.29,1064,835,10.7,4.4,5.607,0.15,0.11,0.53,0.043,0.001,0,0.002,0.02,0.05,0.04,0,0.01,0.0049,0.251,0.735666667,229
1060,1605N21800,1LL049110000,335,450,36,AB/A,ZF4H6100,1223,13796,264,75,0.25,1085,848,11.2,3.52,6.696,0.15,0.09,0.51,0.028,0,0,0.001,0.02,0.03,0.04,0,0.025,0.0029,0.246333333,0.695,237
1061,1605N21800,1LL049110200,316,439,45,AB/A,ZF4H6100,1223,13796,264,75,0.25,1085,848,11.2,3.52,6.696,0.15,0.09,0.51,0.028,0,0,0.001,0.02,0.03,0.04,0,0.025,0.0029,0.246333333,0.695,237
1062,1605N40800,1LL049110500,348,457,34,AB/A,ZF4H6100,1229,13888,264,70,0.274,1033,808,11.2,3.771,6.25,0.15,0.1,0.52,0.036,0.002,0,0.001,0.08,0.03,0.03,0.01,0.02,0.0072,0.252,0.7055,225
1063,1605N40800,1LL049110800,353,453,35,AB/A,ZF4H6100,1229,13888,264,70,0.274,1033,808,11.2,3.771,6.25,0.15,0.1,0.52,0.036,0.002,0,0.001,0.08,0.03,0.03,0.01,0.02,0.0072,0.252,0.7055,225
1064,1605N71500,1LL049111200,354,458,31,AB/A,ZF4H6100,1231,13909,264,70,0.237,1087,820,11.2,3.771,6.25,0.16,0.11,0.54,0.032,0.003,0.001,0.002,0.03,0.05,0.08,0.01,0.018,0.003,0.273533333,0.758433333,267
1065,1605N87A00,1LL049111800,364,461,35.5,AB/A,ZF4H6100,1199,14264,264,70,0.227,1066,819,12.2,3.771,5.738,0.16,0.11,0.54,0.037,0.002,0,0.002,0.02,0.06,0.05,0,0.016,0.0033,0.265333333,0.766166667,247
1066,1605N87A00,1LL049112100,367,465,34,AB/A,ZF4H6100,1199,14264,264,70,0.227,1066,819,12.2,3.771,5.738,0.16,0.11,0.54,0.037,0.002,0,0.002,0.02,0.06,0.05,0,0.016,0.0033,0.265333333,0.766166667,247
1067,1605N93600,1LL049112500,326,463,40.5,AB/A,ZF4H6100,1209,13550,264,69.99,0.171,1021,852,12,3.772,5.833,0.15,0.11,0.52,0.032,0,0,0.002,0.04,0.04,0.03,0,0.018,0.0041,0.248,0.715166667,169
1068,1605P82400,1LL049113200,331,456,36.5,AB/A,ZF4H6100,1196,13985,264,70,0.246,1034,837,12.2,3.771,5.738,0.15,0.11,0.52,0.03,0,0,0.002,0.04,0.04,0.03,0,0.018,0.0043,0.248,0.715166667,197
1069,1605P96C00,1LL049114300,342,459,36,AB/A,ZF4H6100,1192,14211,264,70,0.223,1062,855,12.2,3.771,5.738,0.15,0.1,0.55,0.037,0.002,0,0.002,0.02,0.04,0.06,0.01,0.02,0.0037,0.259666667,0.747,207
1070,1605P96C00,1LL049114500,341,459,39,AB/A,ZF4H6100,1192,14211,264,70,0.223,1062,855,12.2,3.771,5.738,0.15,0.1,0.55,0.037,0.002,0,0.002,0.02,0.04,0.06,0.01,0.02,0.0037,0.259666667,0.747,207
1071,1605Q25A00,1LL049114900,348,457,37,AB/A,ZF4H6100,1200,14013,264,70,0.223,1062,805,12.2,3.771,5.738,0.15,0.12,0.54,0.029,0.001,0,0.002,0.02,0.05,0.05,0.01,0.021,0.0071,0.256666667,0.747166667,257
1072,1605Q25A00,1LL049115100,357,463,43,AB/A,ZF4H6100,1200,14013,264,70,0.223,1062,805,12.2,3.771,5.738,0.15,0.12,0.54,0.029,0.001,0,0.002,0.02,0.05,0.05,0.01,0.021,0.0071,0.256666667,0.747166667,257
1073,1606P85500,1LL049116000,339,451,36.5,AB/A,ZF4H6100,1218,13099,264,60,0.314,1013,828,12.2,4.4,4.918,0.15,0.1,0.53,0.045,0.001,0,0.002,0.02,0.05,0.03,0.01,0.011,0.0089,0.251,0.7355,185
1074,1606Q18800,1LL049117300,322,445,38,AB/A,ZF4H6100,1204,12243,264,69.99,0.265,1035,844,13.2,3.772,5.302,0.17,0.1,0.56,0.043,0.002,0,0.002,0.02,0.03,0.04,0.01,0.023,0.0122,0.276666667,0.766,191
1075,1606Q18800,1LL049117500,329,445,35,AB/A,ZF4H6100,1204,12243,264,69.99,0.265,1035,844,13.2,3.772,5.302,0.17,0.1,0.56,0.043,0.002,0,0.002,0.02,0.03,0.04,0.01,0.023,0.0122,0.276666667,0.766,191
1076,1606Q32400,1LL049203600,342,454,38,AB/A,ZF4H6100,1198,12378,264,60,0.34,965,815,13.2,4.4,4.545,0.16,0.12,0.54,0.035,0.001,0,0.002,0.02,0.03,0.05,0.01,0.016,0.0042,0.265333333,0.737166667,150
1077,1606Q32400,1LL049203800,342,453,37,AB/A,ZF4H6100,1198,12378,264,60,0.34,965,815,13.2,4.4,4.545,0.16,0.12,0.54,0.035,0.001,0,0.002,0.02,0.03,0.05,0.01,0.016,0.0042,0.265333333,0.737166667,150
1078,1606Q44800,1LL049204300,312,439,38,AB/A,ZF4H6100,1209,12272,264,70,0.189,1032,880,13.7,3.771,5.109,0.16,0.13,0.52,0.027,0.001,0,0.002,0.02,0.03,0.05,0.01,0.014,0.0055,0.262,0.7175,152
1079,1606Q53300,1LL049205000,305,448,40.5,AB/A,ZF4H6100,1218,12345,264,60,0.303,1024,820,14.2,4.4,4.225,0.16,0.1,0.54,0.032,0.001,0,0.003,0.03,0.04,0.07,0.01,0.018,0.0027,0.270666667,0.7475,204
1080,1606Q53300,1LL049205300,300,438,37,AB/A,ZF4H6100,1218,12345,264,60,0.303,1024,820,14.2,4.4,4.225,0.16,0.1,0.54,0.032,0.001,0,0.003,0.03,0.04,0.07,0.01,0.018,0.0027,0.270666667,0.7475,204
1081,1606Q62800,1LL049210800,357,468,37,AB/A,ZF4H6100,1217,12148,264,69.99,0.258,1002,823,14.2,3.772,4.929,0.16,0.11,0.55,0.038,0.001,0,0.003,0.02,0.03,0.06,0.01,0.02,0.0029,0.269,0.747333333,179
1082,1606Q77400,1LL049211500,324,453,38.5,AB/A,ZF4H6100,1205,12312,264,75,0.245,941,848,15.1,3.52,4.967,0.15,0.12,0.52,0.032,0.001,0,0.002,0.02,0.03,0.07,0.01,0.02,0.006,0.256,0.708166667,93
1083,1606Q77400,1LL049211900,327,466,37,AB/A,ZF4H6100,1205,12312,264,75,0.245,941,848,15.1,3.52,4.967,0.15,0.12,0.52,0.032,0.001,0,0.002,0.02,0.03,0.07,0.01,0.02,0.006,0.256,0.708166667,93
1084,1606Q83500,1LL049213500,336,459,33,AB/A,ZF4H6100,1208,12540,264,60,0.297,981,829,15.1,4.4,3.974,0.17,0.13,0.52,0.041,0,0,0.002,0.02,0.05,0.05,0.01,0.016,0.0062,0.273333333,0.7475,152
1085,1606Q83500,1LL049213800,327,457,38.5,AB/A,ZF4H6100,1208,12540,264,60,0.297,981,829,15.1,4.4,3.974,0.17,0.13,0.52,0.041,0,0,0.002,0.02,0.05,0.05,0.01,0.016,0.0062,0.273333333,0.7475,152
1086,1607K12600,1LL049214200,328,452,38,AB/A,ZF4H6100,1210,12310,264,70,0.26,991,847,15.1,3.771,4.636,0.17,0.13,0.51,0.02,0,0,0.002,0.02,0.03,0.04,0.01,0.013,0.004,0.268333333,0.717,144
1087,1607K26600,1LL049215000,316,439,38.5,AB/A,ZF4H6100,1213,12827,264,72.99,0.255,987,834,16.2,3.617,4.506,0.16,0.12,0.54,0.035,0.002,0,0.002,0.02,0.03,0.05,0.01,0.016,0.0068,0.265333333,0.737166667,153
1088,1607K32A00,1LL049215700,345,457,35.5,AB/A,ZF4H6100,1214,12737,264,60,0.275,982,799,16.2,4.4,3.704,0.16,0.12,0.53,0.047,0.001,0,0.002,0.02,0.05,0.05,0.01,0.021,0.009,0.265,0.747166667,183
1089,1607K51200,1LL049216400,332,442,35.5,AB/A,ZF4H6100,1191,12371,264,69.99,0.252,981,832,16.7,3.772,4.191,0.16,0.14,0.55,0.037,0.001,0.001,0.005,0.02,0.04,0.04,0,0.017,0.0117,0.263866667,0.756766667,149
1090,1607K73200,1LL049216900,323,437,36.5,AB/A,ZF4H6100,1210,13088,264,70,0.274,985,826,17.2,3.771,4.07,0.16,0.1,0.52,0.028,0.001,0,0.002,0.02,0.05,0.04,0,0.012,0.0048,0.259333333,0.735333333,159
1091,1607K92400,1LL049217700,347,455,36.5,AB/A,ZF4H6100,1207,12401,264,70,0.293,976,825,18.2,3.771,3.846,0.16,0.16,0.52,0.038,0.002,0.001,0.004,0.02,0.04,0.05,0.01,0.018,0.0012,0.262866667,0.7286,151
1092,1607K92400,1LL049217900,352,462,39,AB/A,ZF4H6100,1207,12401,264,70,0.293,976,825,18.2,3.771,3.846,0.16,0.16,0.52,0.038,0.002,0.001,0.004,0.02,0.04,0.05,0.01,0.018,0.0012,0.262866667,0.7286,151
1093,1609M61600,1LL049218200,351,467,31.5,AB/A,ZF4H6100,1194,12325,264,70,0.215,968,844,18.2,3.771,3.846,0.17,0.16,0.54,0.045,0.001,0,0.003,0.02,0.03,0.04,0.01,0.014,0.0013,0.273333333,0.748,124
1094,1609M71400,1LL049218900,343,449,33.5,AB/A,ZF4H6100,1191,12078,264,70,0.234,952,838,20.2,3.771,3.465,0.17,0.16,0.53,0.045,0.001,0,0.004,0.02,0.03,0.04,0.01,0.015,0.0017,0.271666667,0.738,114
1095,1609M10200,1LL049219700,344,449,35,AB/A,ZF4H6100,1211,12059,264,79.99,0.242,867,818,30.3,3.3,2.64,0.16,0.11,0.52,0.025,0.001,0.001,0.002,0.02,0.04,0.05,0.01,0.019,0.0046,0.262866667,0.726933333,49
1096,1609N66400,1LL049399900,349,468,31.5,AB/A,ZF4H6100,1210,12886,264,59.99,0.35,1056,839,15.1,4.401,3.973,0.16,0.13,0.56,0.036,0.001,0.001,0.002,0.02,0.03,0.03,0,0.012,0.0148,0.262866667,0.755933333,217
1097,1609N00800,1LL049400700,365,475,35.5,AB/A,ZF4H6100,1218,12421,264,70,0.26,1050,826,12.2,3.771,5.738,0.15,0.15,0.53,0.044,0.001,0,0.003,0.02,0.03,0.04,0.01,0.015,0.0022,0.251666667,0.717666667,224
1098,1609N00800,1LL049401100,347,474,44,AB/A,ZF4H6100,1218,12421,264,70,0.26,1050,826,12.2,3.771,5.738,0.15,0.15,0.53,0.044,0.001,0,0.003,0.02,0.03,0.04,0.01,0.015,0.0022,0.251666667,0.717666667,224
1099,1616P42800,1LL049401400,354,468,37.5,AB/A,ZF4H6100,1202,3210,264,69.99,0.221,1074,884,14.2,3.772,4.929,0.17,0.11,0.53,0.044,0.001,0.001,0.002,0.02,0.03,0.04,0.01,0.013,0.0046,0.271866667,0.736433333,190
1100,1616P42800,1LL049401700,327,465,39,AB/A,ZF4H6100,1202,3210,264,69.99,0.221,1074,884,14.2,3.772,4.929,0.17,0.11,0.53,0.044,0.001,0.001,0.002,0.02,0.03,0.04,0.01,0.013,0.0046,0.271866667,0.736433333,190
1101,1609N41300,1LL049402100,372,474,31,AB/A,ZF4H6100,1205,12882,264,59.99,0.29,995,798,17.2,4.401,3.488,0.16,0.12,0.54,0.034,0,0,0.001,0.02,0.03,0.02,0.01,0.009,0.0056,0.259333333,0.735666667,197
1102,1606P50300,1LL049595900,357,478,32,AB/A,ZF4H7100,1208,12351,264,70,0.223,975,832,18.2,3.771,3.846,0.14,0.13,0.65,0.036,0.002,0.001,0.002,0.04,0.04,0.08,0.02,0.028,0.003,0.273866667,0.839766667,143
1103,1607M65600,1LL049614700,352,462,37,AB/A,ZF4H6100,1195,19037,264,70,0.196,971,823,20,3.771,3.5,0.16,0.16,0.52,0.038,0.002,0.001,0.004,0.02,0.04,0.05,0.01,0.018,0.0012,0.262866667,0.7286,148
1104,1609N75800,1LL049660100,360,455,43.5,AB/A,ZF4H6100,1201,12927,264,69.99,0.278,1070,797,10.2,3.772,6.862,0.16,0.14,0.57,0.031,0.002,0.001,0.002,0.02,0.03,0.03,0,0.013,0.0143,0.264533333,0.766266667,273
1105,1607N89200,1LL049663300,339,457,36.5,AB/A,ZF4H6100,1191,13230,264,69.99,0.247,970,838,20,3.772,3.5,0.15,0.13,0.92,0.034,0.011,0.001,0.017,0.02,0.05,0.07,0.02,0.019,0.002,0.3262,1.129266667,132
1106,1610N51100,1LL050140700,344,458,35,AB/A,EF4R5100,1177,13802,222,100,0.209,929,853,36.4,2.22,2.747,0.15,0.17,0.93,0.04,0.011,0.001,0.014,0.02,0.03,0.06,0.01,0.021,0.0082,0.322533333,1.119433333,76
1107,1610P50500,1LL050143300,325,445,38,AB/A,ZF4H6100,1180,13294,222,95,0.184,1077,843,9.2,2.337,10.326,0.16,0.12,0.54,0.035,0,0,0.001,0.01,0.03,0.04,0,0.014,0.0089,0.260666667,0.736,234
1108,1610P71300,1LL050143800,318,449,45.5,AB/A,ZF4H6100,1185,13274,222,90,0.204,1088,858,9.2,2.467,9.783,0.17,0.1,0.52,0.032,0.001,0,0.002,0.04,0.03,0.05,0.01,0.02,0.0081,0.273333333,0.7265,230
1109,1610P94400,1LL050144300,311,449,44,AB/A,ZF4H6100,1236,15466,222,70,0.292,1095,844,8.7,3.171,8.046,0.16,0.1,0.53,0.042,0,0,0.001,0.07,0.04,0.04,0.01,0.016,0.0094,0.265666667,0.736,251
1110,1610Q16400,1LL050144900,313,451,39.5,AB/A,ZF4H6100,1201,13721,222,70,0.307,1000,848,12.2,3.171,5.738,0.17,0.12,0.55,0.03,0.001,0,0.002,0.08,0.04,0.04,0.01,0.023,0.012,0.279666667,0.766666667,152
1111,1610Q47400,1LL050145700,322,450,40.5,AB/A,ZF4H6100,1193,13448,222,70,0.285,962,836,16.2,3.171,4.321,0.18,0.12,0.54,0.021,0.001,0,0.002,0.07,0.04,0.06,0.01,0.02,0.0048,0.291333333,0.767666667,126
1112,1610Q59400,1LL050146700,322,440,39,AB/A,ZF4H6100,1229,19602,222,69.99,0.298,1114,864,8.2,3.172,8.535,0.15,0.13,0.55,0.046,0.001,0,0.003,0.03,0.04,0.05,0,0.019,0.0112,0.256333333,0.746833333,250
1113,1610Q75500,1LL050146800,289,436,46,AB/A,ZF4H6100,1231,14711,222,70,0.275,1113,849,8.2,3.171,8.537,0.15,0.13,0.55,0.046,0.001,0,0.003,0.03,0.04,0.05,0,0.019,0.0112,0.256333333,0.746833333,264
1114,1610Q98400,1LL050147300,322,452,37,AB/A,ZF4H6100,1233,14490,222,70,0.264,1094,856,8.2,3.171,8.537,0.16,0.12,0.53,0.035,0,0,0.002,0.02,0.03,0.04,0,0.022,0.0028,0.259666667,0.726,238
1115,1610R38500,1LL050147700,302,444,41,AB/A,ZF4H6100,1223,14445,222,70,0.253,1093,865,8.2,3.171,8.537,0.16,0.11,0.53,0.043,0,0,0.002,0.07,0.03,0.07,0.01,0.03,0.0035,0.271,0.727833333,228
1116,1610R18400,1LL050147800,332,463,41.5,AB/A,ZF4H6100,1238,14375,222,70,0.239,1101,861,8.2,3.171,8.537,0.16,0.11,0.53,0.043,0,0,0.002,0.07,0.03,0.07,0.01,0.03,0.0035,0.271,0.727833333,240
1117,1610R18400,1LL050147900,314,463,46,AB/A,ZF4H6100,1238,14375,222,70,0.239,1101,861,8.2,3.171,8.537,0.16,0.11,0.53,0.043,0,0,0.002,0.07,0.03,0.07,0.01,0.03,0.0035,0.271,0.727833333,240
1118,1609P58800,1LL050255000,364,465,32,AB/A,ZF4H7100,1189,13072,264,69.99,0.222,1068,839,11.7,3.772,5.982,0.14,0.1,0.62,0.037,0.002,0.001,0.002,0.02,0.03,0.07,0.01,0.018,0.0092,0.262866667,0.7976,229
1119,1609P46300,1LL050256000,339,462,35,AB/A,ZF4H6100,1187,12976,264,65,0.272,1030,830,17.2,4.062,3.779,0.16,0.1,0.53,0.043,0.002,0,0.002,0.02,0.03,0.05,0.01,0.021,0.0068,0.263666667,0.7265,200
1120,1610K24100,1LL050499800,287,445,43,AB/A,ZF4H6100,1149.5,12450,264,79.99,0.242,867,818,13.89,3.3,2.64,0.14,0.12,0.62,0.035,0.002,0.001,0.003,0.02,0.03,0.06,0,0.025,0.0036,0.258866667,0.7971,49
1121,1609P46300,1LL050500100,313,450,34.5,AB/A,ZF4H6100,1187,12976,264,65,0.272,1030,830,17.2,4.062,3.779,0.16,0.1,0.53,0.043,0.002,0,0.002,0.02,0.03,0.05,0.01,0.021,0.0068,0.263666667,0.7265,200
1122,1615Q90A00,1LL051147800,364,459,35,AB/A,ZF4H6100,1219,13018,264,70,0.242,1106,809,10,3.771,7,0.15,0.18,0.56,0.022,0.002,0,0.004,0.02,0.03,0.05,0.02,0.017,0.0024,0.260666667,0.749833333,297
1123,1615Q90A00,1LL051148100,339,451,34,AB/A,ZF4H6100,1219,13018,264,70,0.242,1106,809,10,3.771,7,0.15,0.18,0.56,0.022,0.002,0,0.004,0.02,0.03,0.05,0.02,0.017,0.0024,0.260666667,0.749833333,297
1124,1616K26400,1LL051150500,325,446,36,AB/A,ZF4H6100,1190,13743,264,60,0.314,1027,867,15,4.4,4,0.16,0.15,0.53,0.038,0.002,0,0.002,0.02,0.03,0.04,0.01,0.019,0.0045,0.261666667,0.727666667,160
1125,1616L95A00,1LL051151200,323,440,37,AB/A,ZF4H6100,1207,12641,264,70,0.275,1027,813,12.2,3.771,5.738,0.16,0.12,0.52,0.032,0.001,0,0.003,0.02,0.04,0.05,0.01,0.02,0.0045,0.262666667,0.727166667,214
1126,1616L95A00,1LL051151400,340,455,37,AB/A,ZF4H6100,1207,12641,264,70,0.275,1027,813,12.2,3.771,5.738,0.16,0.12,0.52,0.032,0.001,0,0.003,0.02,0.04,0.05,0.01,0.02,0.0045,0.262666667,0.727166667,214
1127,1616K43600,1LL051151800,341,446,36.5,AB/A,ZF4H6100,1189,13405,264,70,0.272,1019,823,20,3.771,3.5,0.16,0.14,0.51,0.033,0.001,0,0.003,0.02,0.04,0.06,0.01,0.018,0.0061,0.263,0.718333333,196
1128,1616L83800,1LL052165900,396,467,34,AB/A,ZF4H6100,1197,12956,264,69.99,0.286,1008,814,12.2,3.772,5.737,0.16,0.1,0.53,0.034,0.002,0,0.002,0.02,0.04,0.04,0.01,0.014,0.0087,0.262333333,0.736,194
1129,1616L83800,1LL052166100,356,461,37.5,AB/A,ZF4H6100,1197,12956,264,69.99,0.286,1008,814,12.2,3.772,5.737,0.16,0.1,0.53,0.034,0.002,0,0.002,0.02,0.04,0.04,0.01,0.014,0.0087,0.262333333,0.736,194
1130,1616L83800,1LL052166200,359,459,35,AB/A,ZF4H6100,1197,12956,264,69.99,0.286,1008,814,12.2,3.772,5.737,0.16,0.1,0.53,0.034,0.002,0,0.002,0.02,0.04,0.04,0.01,0.014,0.0087,0.262333333,0.736,194
1131,1616M18800,1LL052166700,340,446,37.5,AB/A,ZF4H6100,1195,11972,264,70,0.271,965,843,20.2,3.771,3.465,0.16,0.12,0.53,0.034,0.002,0,0.002,0.02,0.03,0.03,0,0.015,0.007,0.257666667,0.7255,122
1132,1616M19400,1LL052168900,347,451,38.5,AB/A,EF4R5100,1205,12116,264,80,0.189,924,838,30.3,3.3,2.64,0.16,0.22,0.91,0.025,0.011,0.001,0.011,0.11,0.04,0.04,0.01,0.027,0.0038,0.331866667,1.1201,86
1133,1618M81400,1LL052638100,365,486,34.5,AB/A,ZF4H6100,1200,13481,264,70,0.317,1086,805,10.5,3.771,6.667,0.16,0.11,0.58,0.033,0.002,0.001,0.002,0.02,0.04,0.04,0,0.026,0.0028,0.268866667,0.785766667,281
1134,1618M93600,1LL052638200,362,470,33.5,AB/A,ZF4H6100,1205,13029,264,70,0.268,1052,827,12,3.771,5.833,0.16,0.11,0.58,0.033,0.002,0.001,0.002,0.02,0.04,0.04,0,0.026,0.0028,0.268866667,0.785766667,225
1135,1618M93800,1LL052638400,340,449,40.5,AB/A,ZF4H6100,1205,13029,264,70,0.268,1052,827,12,3.771,5.833,0.16,0.11,0.58,0.033,0.002,0.001,0.002,0.02,0.04,0.04,0,0.026,0.0028,0.268866667,0.785766667,225
1136,1618N57A00,1LL052638700,333,457,37.5,AB/A,ZF4H6100,1226,12717,264,70,0.219,1039,824,12,3.771,5.833,0.15,0.11,0.52,0.034,0.001,0,0.002,0.02,0.04,0.06,0.01,0.021,0.0048,0.254666667,0.717333333,215
1137,1618N63500,1LL052638800,327,455,42,AB/A,ZF4H6100,1231,12712,264,69.99,0.288,1041,840,12.2,3.772,5.737,0.15,0.11,0.52,0.034,0.001,0,0.002,0.02,0.04,0.06,0.01,0.021,0.0048,0.254666667,0.717333333,201
1138,1618N67300,1LL052639300,371,482,39,AB/A,ZF4H6100,1240,13969,264,70,0.242,1040,823,12.2,3.771,5.738,0.16,0.09,0.55,0.024,0.002,0,0.001,0.02,0.05,0.05,0.01,0.016,0.0053,0.268333333,0.766166667,217
1139,1618N74800,1LL052639400,385,495,34,AB/A,ZF4H6100,1227,13803,264,70,0.225,1010,809,12.2,3.771,5.738,0.16,0.09,0.55,0.024,0.002,0,0.001,0.02,0.05,0.05,0.01,0.016,0.0053,0.268333333,0.766166667,201
1140,1618K20500,1LL052639900,325,453,39,AB/A,ZF4H6100,1217,15975,264,70,0.276,1082,846,12.2,3.771,5.738,0.15,0.1,0.52,0.032,0,0,0.001,0.03,0.03,0.06,0,0.02,0.0067,0.252666667,0.706333333,236
1141,1618K34300,1LL052640000,302,440,41.5,AB/A,ZF4H6100,1199,11598,264,60,0.346,1027,851,12,4.4,5,0.15,0.1,0.52,0.032,0,0,0.001,0.03,0.03,0.06,0,0.02,0.0067,0.252666667,0.706333333,176
1142,1618K37300,1LL052640100,342,465,40.5,AB/A,ZF4H6100,1198,11405,264,70,0.277,1027,827,12,3.771,5.833,0.15,0.1,0.52,0.032,0,0,0.001,0.03,0.03,0.06,0,0.02,0.0067,0.252666667,0.706333333,200
1143,1618K43400,1LL052640200,318,460,47,AB/A,YY000000,1202,11502,264,59.99,0.318,1005,845,13,4.401,4.615,0.15,0.1,0.52,0.038,0,0.001,0.002,0.02,0.03,0.1,0.01,0.031,0.0075,0.2622,0.7091,160
1144,1618K11400,1LL052643000,278,475,37.5,AB/A,YY000000,1187,11627,264,70,0.275,984,802,13.5,3.771,5.185,0.15,0.13,0.53,0.032,0,0,0.002,0.02,0.04,0.07,0,0.026,0.0063,0.256333333,0.727833333,182
1145,1618K11400,1LL052643100,373,472,37,AB/A,YY000000,1187,11627,264,70,0.275,984,802,13.5,3.771,5.185,0.15,0.13,0.53,0.032,0,0,0.002,0.02,0.04,0.07,0,0.026,0.0063,0.256333333,0.727833333,182
1146,1617M44300,1LL052645000,368,473,39.5,AB/A,ZF4H6100,1206,13823,264,65,0.29,1013,823,15.1,4.062,4.305,0.16,0.12,0.53,0.036,0.001,0.001,0.002,0.02,0.04,0.03,0,0.016,0.0039,0.258533333,0.7356,190
1147,1617M44300,1LL052645100,368,470,33.5,AB/A,ZF4H6100,1206,13823,264,65,0.29,1013,823,15.1,4.062,4.305,0.16,0.12,0.53,0.036,0.001,0.001,0.002,0.02,0.04,0.03,0,0.016,0.0039,0.258533333,0.7356,190
1148,1617M62400,1LL052645400,324,448,40,AB/A,ZF4H6100,1168,12017,264,65,0.244,992,847,16.2,4.062,4.012,0.16,0.11,0.55,0.033,0.001,0.001,0.002,0.02,0.04,0.03,0.01,0.021,0.0027,0.263866667,0.755933333,145
1149,1617M63400,1LL052645500,349,459,35,AB/A,ZF4H6100,1170,11559,264,65,0.234,991,826,16.2,4.062,4.012,0.16,0.11,0.55,0.033,0.001,0.001,0.002,0.02,0.04,0.03,0.01,0.021,0.0027,0.263866667,0.755933333,165
1150,1617M54300,1LL052645600,331,448,36,AB/A,ZF4H6100,1168,12082,264,70,0.269,995,851,16.2,3.771,4.321,0.16,0.11,0.55,0.033,0.001,0.001,0.002,0.02,0.04,0.03,0.01,0.021,0.0027,0.263866667,0.755933333,144
1151,1617M54300,1LL052645700,323,455,40.5,AB/A,ZF4H6100,1168,12082,264,70,0.269,995,851,16.2,3.771,4.321,0.16,0.11,0.55,0.033,0.001,0.001,0.002,0.02,0.04,0.03,0.01,0.021,0.0027,0.263866667,0.755933333,144
1152,1617M74500,1LL052736600,336,449,30.5,AB/A,ZF4H6100,1190,11752,264,70,0.332,1043,821,12.2,3.771,5.738,0.16,0.1,0.52,0.037,0.002,0,0.002,0.02,0.04,0.03,0,0.015,0.0072,0.256666667,0.724833333,222
1153,1618N51600,1LL052737600,364,468,35.5,AB/A,EF4G6100,1222,13868,264,70,0.221,1023,815,12.2,3.771,5.738,0.11,0.14,0.83,0.037,0.002,0.001,0.004,0.02,0.04,0.07,0,0.024,0.0034,0.266533333,0.988266667,208
1154,1617Q52400,1LL052738400,312,460,43.5,AB/A,ZF4H6100,1200,15065,264,75,0.248,989,873,13,3.52,5.769,0.17,0.07,0.54,0.027,0.002,0.001,0.001,0.02,0.03,0.05,0.01,0.02,0.0058,0.275533333,0.7456,116
1155,1617Q67300,1LL052738900,361,482,36,AB/A,ZF4H6100,1216,11729,264,60,0.293,1020,837,13.2,4.4,4.545,0.16,0.1,0.55,0.017,0.002,0.001,0.001,0.02,0.03,0.06,0,0.029,0.0058,0.2672,0.746433333,183
1156,1617Q85200,1LL052739300,330,462,42.5,AB/A,ZF4H6100,1212,11669,264,59.99,0.316,987,835,14.2,4.401,4.225,0.16,0.11,0.52,0.03,0.001,0,0.001,0.02,0.04,0.05,0,0.02,0.0057,0.260666667,0.726166667,152
1157,1617Q86200,1LL052739400,315,452,37,AB/A,ZF4H6100,1211,11716,264,60,0.311,991,836,14.2,4.4,4.225,0.16,0.11,0.52,0.03,0.001,0,0.001,0.02,0.04,0.05,0,0.02,0.0057,0.260666667,0.726166667,155
1158,1617Q96300,1LL052739800,334,455,40,AB/A,ZF4H6100,1205,11640,264,60,0.279,968,821,14.2,4.4,4.225,0.15,0.1,0.53,0.033,0.001,0,0.002,0.02,0.03,0.07,0.01,0.019,0.0016,0.257666667,0.7175,147
1159,1617Q98300,1LL052739900,336,454,43,AB/A,ZF4H6100,1205,11525,264,60,0.317,962,823,14.7,4.4,4.082,0.15,0.1,0.53,0.033,0.001,0,0.002,0.02,0.03,0.07,0.01,0.019,0.0016,0.257666667,0.7175,139
1160,1617R11400,1LL052740300,370,481,35,AB/A,ZF4H6100,1178,11654,264,60,0.299,965,819,15.1,4.4,3.974,0.16,0.13,0.54,0.026,0.002,0.001,0.002,0.02,0.04,0.05,0.01,0.015,0.0038,0.2662,0.7476,146
1161,1617R12400,1LL052740400,357,473,36,AB/A,ZF4H6100,1175,11489,264,60,0.285,965,824,15.1,4.4,3.974,0.16,0.13,0.54,0.026,0.002,0.001,0.002,0.02,0.04,0.05,0.01,0.015,0.0038,0.2662,0.7476,141
1162,1617R14300,1LL052740700,349,469,39,AB/A,ZF4H6100,1178,11717,264,60,0.241,941,819,15.1,4.4,3.974,0.17,0.1,0.54,0.034,0.001,0,0.001,0.03,0.04,0.04,0,0.019,0.0032,0.272666667,0.755333333,122
1163,1618K03300,1LL052741100,301,437,40.5,AB/A,ZF4H6100,1183,11684,264,59.99,0.269,955,829,15.7,4.401,3.821,0.15,0.1,0.53,0.031,0.001,0,0.002,0.02,0.04,0.05,0.01,0.018,0.0044,0.254333333,0.7265,126
1164,1618K03300,1LL052741200,298,437,39.5,AB/A,ZF4H6100,1183,11684,264,59.99,0.269,955,829,15.7,4.401,3.821,0.15,0.1,0.53,0.031,0.001,0,0.002,0.02,0.04,0.05,0.01,0.018,0.0044,0.254333333,0.7265,126
1165,1618K07300,1LL052741300,337,450,34,AB/A,ZF4H6100,1182,11464,264,60,0.269,959,819,15.7,4.4,3.822,0.15,0.1,0.53,0.031,0.001,0,0.002,0.02,0.04,0.05,0.01,0.018,0.0044,0.254333333,0.7265,140
1166,1618K67300,1LL052741600,317,445,41,AB/A,ZF4H6100,1216,11618,264,60,0.315,971,838,16,4.4,3.75,0.15,0.11,0.55,0.038,0,0,0.002,0.02,0.05,0.03,0.01,0.012,0.0038,0.254333333,0.755833333,133
1167,1615Q99500,1LL052763300,310,436,36,AB/A,ZF4H6100,1149.5,12791,264,69.99,0.242,1107,853,11.39,3.772,6.145,0.15,0.13,0.53,0.039,0.002,0.001,0.002,0.02,0.03,0.06,0.02,0.018,0.003,0.257866667,0.718766667,254
1168,1618P00400,1LL053200200,281,455,40,AB/A,ZF4H6100,1232,13397,264,70,0.267,1030,831,12.2,3.771,5.738,0.15,0.09,0.53,0.04,0.002,0,0.002,0.02,0.04,0.07,0,0.024,0.0075,0.256333333,0.7265,199
1169,1618N81400,1LL053200700,311,450,39,AB/A,ZF4H6100,1181,15183,264,75,0.281,998,829,12.2,3.52,6.148,0.16,0.12,0.54,0.032,0.001,0,0.002,0.02,0.04,0.06,0,0.018,0.0058,0.266,0.747,169
1170,1618P08500,1LL053201100,342,465,39,AB/A,ZF4H6100,1233,13373,264,69.99,0.281,996,810,12.2,3.772,5.737,0.16,0.13,0.53,0.039,0.001,0,0.003,0.02,0.04,0.05,0.01,0.016,0.0052,0.264333333,0.7375,186
1171,1618P94500,1LL053201500,343,469,34.5,AB/A,ZF4H6100,1229,13196,264,60,0.372,980,841,15.1,4.4,3.974,0.16,0.12,0.52,0.038,0.001,0.001,0.002,0.02,0.03,0.06,0,0.034,0.0088,0.2622,0.7171,139
1172,1618P94500,1LL053201600,353,468,30,AB/A,ZF4H6100,1229,13196,264,60,0.372,980,841,15.1,4.4,3.974,0.16,0.12,0.52,0.038,0.001,0.001,0.002,0.02,0.03,0.06,0,0.034,0.0088,0.2622,0.7171,139
1173,1618Q13500,1LL053202000,327,450,33.5,AB/A,ZF4H6100,1195,12944,264,59.99,0.345,933,776,17.7,4.401,3.389,0.16,0.11,0.53,0.038,0.002,0,0.002,0.02,0.04,0.04,0,0.014,0.003,0.260333333,0.735666667,157
1174,1618Q18300,1LL053202400,319,442,36,AB/A,ZF4H6100,1211,13062,264,60,0.388,945,836,18.2,4.4,3.297,0.16,0.11,0.56,0.027,0.002,0,0.002,0.03,0.05,0.05,0.01,0.016,0.004,0.270666667,0.776833333,109
1175,1618Q81300,1LL053202500,334,456,33,AB/A,ZF4H6100,1223,13046,264,60,0.308,944,836,18.2,4.4,3.297,0.16,0.11,0.56,0.027,0.002,0,0.002,0.03,0.05,0.05,0.01,0.016,0.004,0.270666667,0.776833333,108
1176,1619K26200,1LL053202900,425,487,30.5,AB/A,ZF4H6100,1198,14674,264,64.99,0.334,1023,816,20.2,4.062,3.217,0.15,0.11,0.53,0.037,0.002,0,0.002,0.02,0.04,0.07,0.01,0.019,0.0071,0.258333333,0.727833333,207
1177,1618R15500,1LL053203300,352,451,37,AB/A,ZF4H6100,1204,13339,264,60,0.332,967,827,20.2,4.4,2.97,0.15,0.11,0.5,0.043,0,0,0.002,0.02,0.04,0.05,0.01,0.017,0.007,0.249333333,0.696833333,140
1178,1618R15500,1LL053203400,333,442,31,AB/A,ZF4H6100,1204,13339,264,60,0.332,967,827,20.2,4.4,2.97,0.15,0.11,0.5,0.043,0,0,0.002,0.02,0.04,0.05,0.01,0.017,0.007,0.249333333,0.696833333,140
1179,1618R33400,1LL053203800,309,436,31,AB/A,ZF4H6100,1198,12490,264,70,0.218,931,822,21.2,3.771,3.302,0.15,0.1,0.53,0.028,0.001,0,0.002,0.02,0.04,0.05,0.01,0.021,0.0044,0.254333333,0.7265,109
1180,1618R38600,1LL053203900,339,446,32.5,AB/A,ZF4H6100,1203,13609,264,65,0.238,986,825,22.2,4.062,2.928,0.15,0.1,0.53,0.028,0.001,0,0.002,0.02,0.04,0.05,0.01,0.021,0.0044,0.254333333,0.7265,161
1181,1606P50200,1LL053244300,346,461,31.5,AB/A,ZF4H7100,1208,12351,264,70,0.223,975,832,18.2,3.771,3.846,0.14,0.13,0.65,0.036,0.002,0.001,0.002,0.04,0.04,0.08,0.02,0.028,0.003,0.273866667,0.839766667,143
1182,1516N82200,1LL053253800,360,458,35,AB/A,EF4G8100,1230,13261,120,68,0.169,1116,839,6.3,1.765,10.794,0.12,0.16,0.84,0.045,0.001,0,0.004,0.02,0.03,0.04,0.01,0.016,0.003,0.273333333,0.998,277
1183,1516N82300,1LL053253900,317,433,33.5,AB/A,EF4G8100,1230,13261,120,68,0.169,1116,839,6.3,1.765,10.794,0.12,0.16,0.84,0.045,0.001,0,0.004,0.02,0.03,0.04,0.01,0.016,0.003,0.273333333,0.998,277
1184,1616K29400,1LL053258700,302,440,36.5,AB/A,ZF4H6100,1208,13284,264,60,0.306,1028,847,15.5,4.4,3.871,0.16,0.15,0.53,0.038,0.002,0,0.002,0.02,0.03,0.04,0.01,0.019,0.0045,0.261666667,0.727666667,181
1185,1617R20300,1LL053270000,300,456,40,AB/A,ZF4H6100,1181,11698,264,60,0.302,953,817,15.1,4.4,3.974,0.17,0.1,0.54,0.034,0.001,0,0.001,0.03,0.04,0.04,0,0.019,0.0032,0.272666667,0.755333333,136
1186,1617R20300,1LL053270100,320,451,42,AB/A,ZF4H6100,1181,11698,264,60,0.302,953,817,15.1,4.4,3.974,0.17,0.1,0.54,0.034,0.001,0,0.001,0.03,0.04,0.04,0,0.019,0.0032,0.272666667,0.755333333,136
1187,1618K69200,1LL053273800,335,447,34.5,AB/A,ZF4H6100,1215,11726,264,70,0.245,990,832,16,3.771,4.375,0.15,0.11,0.55,0.038,0,0,0.002,0.02,0.05,0.03,0.01,0.012,0.0038,0.254333333,0.755833333,158
1188,1618K69234,1LL053363700,315,440,34,AB/A,ZF4H6100,1215,11726,264,70,0.245,990,832,16,3.771,4.375,0.15,0.11,0.55,0.038,0,0,0.002,0.02,0.05,0.03,0.01,0.012,0.0038,0.254333333,0.755833333,158
1189,1618M36200,1LL053474600,364,470,33,AB/A,ZF4H6100,1185,15638,264,60,0.277,946,790,16.2,4.4,3.704,0.15,0.1,0.53,0.031,0.001,0,0.002,0.02,0.04,0.05,0.01,0.018,0.0044,0.254333333,0.7265,156
1190,1618P53300,1LL053578200,378,498,34,AB/A,ZF4H6100,1211,13281,222,59.99,0.372,960,850,20.2,3.701,2.97,0.16,0.19,0.95,0.032,0.012,0.001,0.012,0.02,0.04,0.08,0.01,0.018,0.004,0.340533333,1.1611,110
1191,1618P42300,1LL053578300,345,468,33,AB/A,ZF4H6100,1213,12908,222,70,0.273,968,832,25.3,3.171,2.767,0.16,0.19,0.95,0.032,0.012,0.001,0.012,0.02,0.04,0.08,0.01,0.018,0.004,0.340533333,1.1611,136
1192,1618P42300,1LL053578400,356,469,28,AB/A,ZF4H6100,1213,12908,222,70,0.273,968,832,25.3,3.171,2.767,0.16,0.19,0.95,0.032,0.012,0.001,0.012,0.02,0.04,0.08,0.01,0.018,0.004,0.340533333,1.1611,136
1193,1620L89600,1LL053594500,341,459,35.5,AB/A,EF4R5100,1190,12168,264,79.99,0.231,934,840,29.2,3.3,2.739,0.16,0.22,0.92,0.025,0.012,0.001,0.011,0.02,0.04,0.05,0.01,0.018,0.0051,0.329533333,1.1306,94
1194,1618Q90400,1LL053611600,340,456,32.5,AB/A,ZF4H6100,1216,13027,264,70,0.261,939,792,18.2,3.771,3.846,0.16,0.11,0.54,0.04,0.001,0.001,0.002,0.02,0.04,0.06,0.01,0.018,0.0057,0.2682,0.747433333,147
1195,1619K38400,1LL053781200,379,499,27.5,AB/A,ZF4H6100,1213,14192,264,70,0.268,1094,805,10.2,3.771,6.863,0.15,0.13,0.51,0.026,0.002,0,0.002,0.03,0.03,0.08,0.02,0.023,0.0031,0.259,0.699666667,289
1196,1619K38400,1LL053781400,376,495,29,AB/A,ZF4H6100,1213,14192,264,70,0.268,1094,805,10.2,3.771,6.863,0.15,0.13,0.51,0.026,0.002,0,0.002,0.03,0.03,0.08,0.02,0.023,0.0031,0.259,0.699666667,289
1197,1619K59500,1LL053781700,312,440,38.5,AB/A,ZF4H6100,1214,15469,264,65,0.247,1088,836,10.2,4.062,6.373,0.16,0.1,0.53,0.037,0.001,0,0.001,0.02,0.04,0.05,0,0.018,0.0058,0.262333333,0.735833333,252
1198,1618R74800,1LL053782700,311,445,43.5,AB/A,ZF4H6100,1194,15487,264,70,0.298,1014,841,16.2,3.771,4.321,0.16,0.1,0.53,0.036,0.001,0,0.002,0.02,0.03,0.05,0,0.018,0.0043,0.261666667,0.725833333,173
1199,1618R74800,1LL053782800,317,452,37.5,AB/A,ZF4H6100,1194,15487,264,70,0.298,1014,841,16.2,3.771,4.321,0.16,0.1,0.53,0.036,0.001,0,0.002,0.02,0.03,0.05,0,0.018,0.0043,0.261666667,0.725833333,173
1200,1619P87400,1LL053834200,353,457,38.5,AB/A,ZF4H6100,1231,13353,222,60,0.368,1010,844,13.2,3.7,4.545,0.15,0.11,0.52,0.043,0.003,0.002,0.003,0.02,0.04,0.05,0.01,0.026,0.0048,0.253066667,0.717033333,166
1201,1619Q12500,1LL053835100,333,450,33.5,AB/A,ZF4H6100,1247,15788,222,65,0.32,1113,849,8.2,3.415,7.927,0.16,0.11,0.52,0.028,0.001,0,0.002,0.02,0.04,0.04,0.01,0.024,0.0043,0.260666667,0.726333333,264
1202,1618N05500,1LL053968700,331,424,37,AB/A,EF4G7300,1225,11580,264,70,0.233,990,830,13.5,3.771,5.185,0.1,0.18,0.83,0.025,0.002,0.001,0.003,0.02,0.04,0.05,0.01,0.021,0.0032,0.254533333,0.979266667,160
1203,1618R95500,1LL053977500,373,467,36,AB/A,ZF4H6100,1149.5,12939,264,65,0.29,1013,823,15.89,4.062,4.305,0.16,0.11,0.53,0.038,0.002,0,0.002,0.02,0.04,0.04,0,0.014,0.003,0.260333333,0.735666667,190
1204,1619K13200,1LL053978400,381,462,31,AB/A,ZF4H6100,1205,13697,264,60,0.333,993,805,19.2,4.4,3.125,0.15,0.11,0.5,0.043,0,0,0.002,0.02,0.04,0.05,0.01,0.017,0.007,0.249333333,0.696833333,188
1205,1618Q81300,1LL053979300,330,458,31,AB/A,ZF4H6100,1223,13046,264,60,0.308,944,836,18.2,4.4,3.297,0.16,0.11,0.56,0.027,0.002,0,0.002,0.03,0.05,0.05,0.01,0.016,0.004,0.270666667,0.776833333,108
1206,1504M65500,1LL053982000,311,432,46,AB/A,EF4F6400,1197,14348,264,69.99,0.27,1027,846,13,3.772,5.384,0.11,0.18,0.81,0.032,0.001,0.001,0.002,0.01,0.03,0.04,0,0.016,0.0032,0.255866667,0.9581,181
1207,1620K66400,1LL054010000,362,469,34,AB/A,ZF4H6100,1200,13522,264,60,0.272,1094,842,10.2,4.4,5.882,0.16,0.12,0.54,0.028,0.002,0.001,0.003,0.08,0.04,0.07,0.02,0.026,0.0042,0.2762,0.748933333,252
1208,1620K70400,1LL054010100,356,460,38,AB/A,ZF4H6100,1149.5,13213,264,60,0.273,1094,843,10.39,4.4,5.775,0.16,0.12,0.54,0.028,0.002,0.001,0.003,0.08,0.04,0.07,0.02,0.026,0.0042,0.2762,0.748933333,251
1209,1620K82300,1LL054010500,315,456,35.5,AB/A,ZF4H6100,1223,14399,264,75,0.242,1092,840,12.2,3.52,6.148,0.16,0.11,0.56,0.028,0.002,0.001,0.002,0.02,0.04,0.08,0.02,0.02,0.003,0.277533333,0.7691,252
1210,1620K82300,1LL054010700,301,443,34.5,AB/A,ZF4H6100,1223,14399,264,75,0.242,1092,840,12.2,3.52,6.148,0.16,0.11,0.56,0.028,0.002,0.001,0.002,0.02,0.04,0.08,0.02,0.02,0.003,0.277533333,0.7691,252
1211,1620L14800,1LL054011100,314,443,32,AB/A,ZF4H6100,1203,12337,264,69.99,0.271,986,814,13.2,3.772,5.302,0.16,0.11,0.52,0.039,0,0,0.001,0.05,0.04,0.05,0.01,0.014,0.0062,0.264666667,0.726833333,172
1212,1620L14800,1LL054011200,312,445,37.5,AB/A,ZF4H6100,1203,12337,264,69.99,0.271,986,814,13.2,3.772,5.302,0.16,0.11,0.52,0.039,0,0,0.001,0.05,0.04,0.05,0.01,0.014,0.0062,0.264666667,0.726833333,172
1213,1620L31300,1LL054011600,356,464,32.5,AB/A,ZF4H6100,1195,12971,264,60,0.29,933,814,14.7,4.4,4.082,0.16,0.1,0.53,0.025,0.001,0,0.001,0.02,0.04,0.07,0,0.022,0.0044,0.266333333,0.736833333,119
1214,1620L35400,1LL054012200,337,455,35.5,AB/A,ZF4H6100,1187,12904,264,70,0.199,993,860,15.1,3.771,4.636,0.15,0.09,0.55,0.029,0.001,0,0.002,0.02,0.03,0.07,0.01,0.023,0.0067,0.261,0.737166667,133
1215,1620L67300,1LL054014900,354,450,34,AB/A,ZF4H6100,1196,12799,264,59.99,0.322,991,824,24.2,4.401,2.479,0.16,0.14,0.54,0.041,0.001,0,0.002,0.03,0.05,0.04,0.01,0.012,0.0046,0.265333333,0.757333333,167
1216,1619Q37800,1LL054028300,336,463,38.5,AB/A,ZF4H6100,1238,15628,222,65,0.292,1113,858,8.2,3.415,7.927,0.16,0.11,0.53,0.037,0,0,0.002,0.07,0.04,0.03,0.01,0.031,0.0084,0.263666667,0.735833333,255
1217,1619Q15300,1LL054058900,336,449,42,AB/A,ZF4H6100,1248,16008,222,60,0.347,1109,868,8.2,3.7,7.317,0.16,0.11,0.53,0.034,0.002,0.001,0.002,0.07,0.04,0.04,0.01,0.025,0.002,0.265866667,0.736433333,241
1218,1619Q24400,1LL054059000,327,447,37.5,AB/A,ZF4H6100,1239,15941,222,65,0.323,1114,849,8.2,3.415,7.927,0.16,0.11,0.53,0.034,0.002,0.001,0.002,0.07,0.04,0.04,0.01,0.025,0.002,0.265866667,0.736433333,265
1219,1620L86400,1LL054059700,355,451,34,AB/A,ZF4H6100,1199,12520,264,69.99,0.272,956,803,25.2,3.772,2.777,0.16,0.18,0.52,0.042,0.001,0,0.002,0.02,0.04,0.03,0,0.01,0.0063,0.256666667,0.7275,153
1220,1620L72700,1LL054059800,378,473,38,AB/A,ZF4H6100,1201,15516,264,75,0.203,969,827,14.2,3.52,5.282,0.16,0.18,0.52,0.042,0.001,0,0.002,0.02,0.04,0.03,0,0.01,0.0063,0.256666667,0.7275,142
1221,1620L86400,1LL054059900,360,451,35,AB/A,ZF4H6100,1199,12520,264,69.99,0.272,956,803,25.2,3.772,2.777,0.16,0.18,0.52,0.042,0.001,0,0.002,0.02,0.04,0.03,0,0.01,0.0063,0.256666667,0.7275,153
1222,1620L72700,1LL054060000,380,477,44,AB/A,ZF4H6100,1201,15516,264,75,0.203,969,827,14.2,3.52,5.282,0.16,0.18,0.52,0.042,0.001,0,0.002,0.02,0.04,0.03,0,0.01,0.0063,0.256666667,0.7275,142
1223,1619P71400,1LL054072900,336,456,37,AB/A,EF4R5100,1214,13052,222,75,0.286,986,868,20,2.96,3.75,0.15,0.17,0.92,0.037,0.012,0.001,0.015,0.02,0.04,0.05,0.01,0.018,0.0031,0.319533333,1.118933333,118
1224,1619P71300,1LL054073300,329,454,38.5,AB/A,EF4R5100,1214,13052,222,75,0.286,986,868,20,2.96,3.75,0.15,0.17,0.92,0.037,0.012,0.001,0.015,0.02,0.04,0.05,0.01,0.018,0.0031,0.319533333,1.118933333,118
1225,1618N81300,1LL054158700,311,451,44,AB/A,ZF4H6100,1181,15183,264,75,0.281,998,829,12.2,3.52,6.148,0.16,0.12,0.54,0.032,0.001,0,0.002,0.02,0.04,0.06,0,0.018,0.0058,0.266,0.747,169
1226,1618N15400,1LL054221500,319,429,42,AB/A,EF4G7300,1214,13517,264,70,0.231,1104,832,10.7,3.771,6.542,0.1,0.17,0.83,0.026,0.002,0.001,0.002,0.02,0.04,0.04,0.01,0.016,0.0026,0.252533333,0.978433333,272
1227,1618N15600,1LL054221600,316,425,42,AB/A,EF4G7300,1214,13517,264,70,0.231,1104,832,10.7,3.771,6.542,0.1,0.17,0.83,0.026,0.002,0.001,0.002,0.02,0.04,0.04,0.01,0.016,0.0026,0.252533333,0.978433333,272
1228,1620L48100,1LL054222300,359,474,38.5,AB/A,ZF4H6100,1149.5,15533,222,60,0.368,1010,844,7.45,3.7,4.545,0.16,0.11,0.53,0.037,0,0,0.002,0.07,0.04,0.03,0.01,0.031,0.0084,0.263666667,0.735833333,166
1229,1618K70220,1LL054222700,343,456,38.5,AB/A,ZF4H6100,1217,16184,264,70,0.209,1011,845,16.2,3.771,4.321,0.15,0.11,0.55,0.038,0,0,0.002,0.02,0.05,0.03,0.01,0.012,0.0038,0.254333333,0.755833333,166
1230,1618K70220,1LL054222800,336,456,45,AB/A,ZF4H6100,1217,16184,264,70,0.209,1011,845,16.2,3.771,4.321,0.15,0.11,0.55,0.038,0,0,0.002,0.02,0.05,0.03,0.01,0.012,0.0038,0.254333333,0.755833333,166
1231,1620L48240,1LL054223400,318,454,43.5,AB/A,ZF4H6100,1149.5,15533,222,60,0.368,1010,844,7.45,3.7,4.545,0.16,0.11,0.53,0.037,0,0,0.002,0.07,0.04,0.03,0.01,0.031,0.0084,0.263666667,0.735833333,166
1232,1621Q48300,1LL054259500,344,446,34,AB/A,ZF4H6100,1221,12383,264,70,0.319,977,830,18.2,3.771,3.846,0.15,0.1,0.52,0.04,0.001,0,0.002,0.02,0.03,0.04,0.01,0.014,0.005,0.25,0.706,147
1233,1621Q50500,1LL054277000,385,468,33.5,AB/A,ZF4H6100,1218,12419,264,70,0.333,980,794,13.2,3.771,5.303,0.15,0.1,0.53,0.025,0.002,0,0.002,0.03,0.05,0.05,0.01,0.015,0.0024,0.255666667,0.7365,186
1234,1621Q50500,1LL054277100,393,479,35,AB/A,ZF4H6100,1218,12419,264,70,0.333,980,794,13.2,3.771,5.303,0.15,0.1,0.53,0.025,0.002,0,0.002,0.03,0.05,0.05,0.01,0.015,0.0024,0.255666667,0.7365,186
1235,1621Q87300,1LL054277600,355,460,37,AB/A,ZF4H6100,1211,12002,264,70,0.288,983,816,14.7,3.771,4.762,0.14,0.09,0.5,0.027,0,0,0,0.03,0.04,0.05,0.01,0.021,0.0045,0.24,0.686166667,167
1236,1621R05400,1LL054278200,331,452,34.5,AB/A,ZF4H6100,1224,11999,264,70,0.283,964,814,17.2,3.771,4.07,0.16,0.09,0.52,0.022,0.001,0,0.001,0.03,0.05,0.05,0.01,0.015,0.0025,0.264,0.736166667,150
1237,1621R05400,1LL054278300,317,444,34,AB/A,ZF4H6100,1224,11999,264,70,0.283,964,814,17.2,3.771,4.07,0.16,0.09,0.52,0.022,0.001,0,0.001,0.03,0.05,0.05,0.01,0.015,0.0025,0.264,0.736166667,150
