Repository: vvvvsv/Steel-Properties-Prediction

# 钢材性能预测项目

王思远 黄高翔 2022.06.09

题目详见`prob.zip`，报告详见`Steel-Report.pptx`

## 题目

基于机器学习算法，依据钢材的生产参数，预测成品钢材的性能（实验屈服值、实验抗拉值、实验伸长率）。其中，生产参数包括：

1. 基本信息：材料（含生产月份信息）、试批号、牌号、钢种

2. 工艺参数：出炉温度、加热时间、板坯厚度、中间坯厚度、粗轧压下率、精轧开轧温度、终轧温度、成品厚度、粗轧压缩比、精轧压缩比

3. 元素成分：C、Si、Mn、AlT、Nb、V、Ti、Ni、Cu、Cr、Mo、P、S

## 实验结果

|      | 实验屈服值  |        |            |        | 实验抗拉值  |        |            |        | 实验伸长率 |      |            |        |
| ---- | ------ | ------ | ---------- | ------ | ------ | ------ | ---------- | ------ | ----- | ---- | ---------- | ------ |
| 模型   | GBDT   | SVR    | Simple MLP | 多任务    | GBDT   | SVR    | Simple MLP | 多任务    | GBDT  | SVR  | Simple MLP | 多任务    |

File: data/b.csv (part 7 of 16)
,材料,试批号,实验屈服值,实验抗拉值,实验伸长率,牌号,钢种,出炉温度,加热时间,板坯厚度,中间坯厚度,粗轧压下率,精轧开轧温度,终轧温度,成品厚度,粗轧压缩比,精轧压缩比,C,Si,Mn,AlT,Nb,V,Ti,Ni,Cu,Cr,Mo,P,S,Ceq,Pcm,温度差
1238,1621R09300,1LL054278700,324,460,35.5,AB/A,ZF4H6100,1221,12113,264,69.99,0.211,973,837,18.2,3.772,3.846,0.16,0.12,0.53,0.038,0.001,0,0.002,0.02,0.04,0.04,0,0.012,0.0061,0.260333333,0.736,136
1239,1621R09300,1LL054278800,322,455,37,AB/A,ZF4H6100,1221,12113,264,69.99,0.211,973,837,18.2,3.772,3.846,0.16,0.12,0.53,0.038,0.001,0,0.002,0.02,0.04,0.04,0,0.012,0.0061,0.260333333,0.736,136
1240,1621R09600,1LL054278900,314,441,34.5,AB/A,ZF4H6100,1221,12113,264,69.99,0.211,973,837,18.2,3.772,3.846,0.16,0.12,0.53,0.038,0.001,0,0.002,0.02,0.04,0.04,0,0.012,0.0061,0.260333333,0.736,136
1241,1621Q27200,1LL054279300,320,433,36,AB/A,ZF4H6100,1210,12215,264,90,0.262,895,844,36.4,2.933,2.473,0.15,0.11,0.53,0.032,0.001,0,0.002,0.02,0.04,0.03,0,0.015,0.0061,0.248333333,0.725166667,51
1242,1621Q24200,1LL054279400,330,438,35,AB/A,ZF4H6100,1219,12178,264,80,0.273,917,825,30.3,3.3,2.64,0.15,0.11,0.53,0.032,0.001,0,0.002,0.02,0.04,0.03,0,0.015,0.0061,0.248333333,0.725166667,92
1243,1621Q16600,1LL054279500,331,455,34,AB/A,ZF4H6100,1227,12250,264,70,0.248,948,809,20.2,3.771,3.465,0.15,0.11,0.53,0.032,0.001,0,0.002,0.02,0.04,0.03,0,0.015,0.0061,0.248333333,0.725166667,139
1244,1621Q16600,1LL054279800,341,449,34,AB/A,ZF4H6100,1227,12250,264,70,0.248,948,809,20.2,3.771,3.465,0.15,0.11,0.53,0.032,0.001,0,0.002,0.02,0.04,0.03,0,0.015,0.0061,0.248333333,0.725166667,139
1245,1621Q12400,1LL054310200,344,472,34,AB/A,EF4R5200,1218,12253,264,80,0.188,945,840,25.2,3.3,3.175,0.15,0.18,1.09,0.025,0.002,0.002,0.003,0.02,0.04,0.03,0,0.016,0.0045,0.342066667,1.2877,105
1246,1622N00400,1LL054660400,368,461,37,AB/A,ZF4H6100,1265,12718,130,69.99,0.194,1128,855,6.2,1.857,11.289,0.15,0.13,0.51,0.026,0.002,0,0.002,0.03,0.03,0.08,0.02,0.023,0.0031,0.259,0.699666667,273
1247,1622N04600,1LL054660900,354,455,37.5,AB/A,ZF4H6100,1258,12904,130,69.99,0.215,1116,870,7.2,1.857,9.721,0.15,0.13,0.51,0.026,0.002,0,0.002,0.03,0.03,0.08,0.02,0.023,0.0031,0.259,0.699666667,246
1248,1622N04600,1LL054661000,332,449,49,AB/A,ZF4H6100,1258,12904,130,69.99,0.215,1116,870,7.2,1.857,9.721,0.15,0.13,0.51,0.026,0.002,0,0.002,0.03,0.03,0.08,0.02,0.023,0.0031,0.259,0.699666667,246
1249,1614M12700,1LL054973300,293,423,42,AB/A,ZF4H6100,1223,15405,181,70,0.28,1130,855,7.2,2.586,9.722,0.16,0.12,0.53,0.028,0.001,0,0.002,0.02,0.04,0.03,0,0.007,0.0053,0.258333333,0.7355,275
1250,1623L32400,1LL055231700,336,451,37,AB/A,ZF4H6100,1211,12041,264,55,0.304,1107,832,10.2,4.8,5.392,0.15,0.12,0.52,0.031,0.001,0,0.002,0.02,0.03,0.04,0.01,0.014,0.0054,0.25,0.706666667,275
1251,1623L32400,1LL055231900,333,452,40.5,AB/A,ZF4H6100,1211,12041,264,55,0.304,1107,832,10.2,4.8,5.392,0.15,0.12,0.52,0.031,0.001,0,0.002,0.02,0.03,0.04,0.01,0.014,0.0054,0.25,0.706666667,275
1252,1623Q04300,1LL055680300,333,446,37,AB/A,ZF4H6100,1149.5,11779,264,90,0.25,933,862,20.4,2.933,2.25,0.16,0.12,0.53,0.038,0.001,0,0.002,0.02,0.04,0.04,0,0.012,0.0061,0.260333333,0.736,71
1253,1623Q04300,1LL055680400,316,441,37,AB/A,ZF4H6100,1149.5,11779,264,90,0.25,933,862,20.4,2.933,2.25,0.16,0.12,0.53,0.038,0.001,0,0.002,0.02,0.04,0.04,0,0.012,0.0061,0.260333333,0.736,71
1254,1625M86500,1LL056014800,419,505,34.5,AB/A,EF4R5100,1204,12675,264,75,0.209,889,802,25.2,3.52,2.976,0.16,0.14,0.91,0.034,0.011,0.001,0.014,0.02,0.04,0.04,0.01,0.017,0.0038,0.325866667,1.117433333,87
1255,1625M86500,1LL056015300,408,505,34.5,AB/A,EF4R5100,1204,12675,264,75,0.209,889,802,25.2,3.52,2.976,0.16,0.14,0.91,0.034,0.011,0.001,0.014,0.02,0.04,0.04,0.01,0.017,0.0038,0.325866667,1.117433333,87
1256,1625P02400,1LL056020500,367,466,33.5,AB/A,ZF4H6100,1212,12183,264,65,0.321,1053,811,12.7,4.062,5.118,0.16,0.11,0.51,0.035,0.001,0,0.002,0.02,0.04,0.04,0.01,0.011,0.0021,0.259,0.716333333,242
1257,1625R43400,1LL056023700,422,493,29.5,AB/A,ZF4H6100,1213,13537,264,70,0.25,1036,786,10,3.771,7,0.16,0.12,0.53,0.033,0.002,0,0.003,0.02,0.04,0.03,0.01,0.018,0.0033,0.260333333,0.736166667,250
1258,1625Q82400,1LL056101600,345,456,35,AB/A,ZF4H6100,1237,12947,264,75,0.281,1112,846,10.2,3.52,7.353,0.15,0.09,0.58,0.025,0.004,0.001,0.003,0.03,0.04,0.03,0.01,0.014,0.0042,0.259533333,0.775266667,266
1259,1625Q90400,1LL056101800,326,444,40.5,AB/A,ZF4H6100,1221,14601,264,65,0.261,1054,843,10.2,4.062,6.373,0.15,0.09,0.58,0.025,0.004,0.001,0.003,0.03,0.04,0.03,0.01,0.014,0.0042,0.259533333,0.775266667,211
1260,1626K31A00,1LL056105100,306,445,43,AB/A,ZF4H6100,1222,14676,264,65,0.305,1036,858,12.2,4.062,5.328,0.16,0.11,0.54,0.043,0.001,0,0.003,0.02,0.03,0.06,0.01,0.012,0.0105,0.267333333,0.737333333,178
1261,1626K31A00,1LL056105200,325,442,36.5,AB/A,ZF4H6100,1222,14676,264,65,0.305,1036,858,12.2,4.062,5.328,0.16,0.11,0.54,0.043,0.001,0,0.003,0.02,0.03,0.06,0.01,0.012,0.0105,0.267333333,0.737333333,178
1262,1626K94400,1LL056107100,301,443,37.5,AB/A,ZF4H6100,1225,12682,264,65,0.285,1038,861,12.2,4.062,5.328,0.14,0.1,0.56,0.032,0.002,0,0.002,0.02,0.05,0.07,0,0.015,0.0035,0.252,0.756833333,177
1263,1625Q65600,1LL056108000,327,450,41.5,AB/A,ZF4H6100,1229,12791,264,70,0.228,1027,822,15.1,3.771,4.636,0.15,0.1,0.51,0.035,0.001,0,0.002,0.02,0.03,0.02,0.01,0.018,0.0081,0.244333333,0.695,205
1264,1625Q65600,1LL056108300,333,438,36,AB/A,ZF4H6100,1229,12791,264,70,0.228,1027,822,15.1,3.771,4.636,0.15,0.1,0.51,0.035,0.001,0,0.002,0.02,0.03,0.02,0.01,0.018,0.0081,0.244333333,0.695,205
1265,1625R15800,1LL056108500,339,448,34,AB/A,ZF4H6100,1207,13647,264,65,0.305,986,827,20,4.062,3.25,0.15,0.1,0.55,0.032,0.001,0,0.002,0.02,0.04,0.03,0.01,0.016,0.006,0.253666667,0.7455,159
1266,1625R15800,1LL056108600,335,445,32.5,AB/A,ZF4H6100,1207,13647,264,65,0.305,986,827,20,4.062,3.25,0.15,0.1,0.55,0.032,0.001,0,0.002,0.02,0.04,0.03,0.01,0.016,0.006,0.253666667,0.7455,159
1267,1625R15800,1LL056108700,346,445,32.5,AB/A,ZF4H6100,1207,13647,264,65,0.305,986,827,20,4.062,3.25,0.15,0.1,0.55,0.032,0.001,0,0.002,0.02,0.04,0.03,0.01,0.016,0.006,0.253666667,0.7455,159
1268,1704N26600,1LL056191800,355,460,37.5,AB/A,EF4R5100,1206,12208,222,70,0.263,1014,866,20,3.171,3.5,0.16,0.18,0.92,0.027,0.012,0.001,0.012,0.02,0.05,0.03,0.01,0.018,0.0045,0.3262,1.138266667,148
1269,1704N26600,1LL056192300,346,449,35,AB/A,EF4R5100,1206,12208,222,70,0.263,1014,866,20,3.171,3.5,0.16,0.18,0.92,0.027,0.012,0.001,0.012,0.02,0.05,0.03,0.01,0.018,0.0045,0.3262,1.138266667,148
1270,1707M41400,1LL056194500,341,460,34.5,AB/A,ZF4H6100,1219,17638,222,70,0.294,1114,844,8.2,3.171,8.537,0.16,0.1,0.52,0.036,0.002,0,0.001,0.02,0.04,0.04,0.01,0.017,0.0087,0.260666667,0.726,270
1271,1707M82500,1LL056195100,339,461,36,AB/A,ZF4H6100,1234,17623,222,69.99,0.277,1113,846,8.2,3.172,8.535,0.16,0.12,0.52,0.033,0.001,0,0.001,0.03,0.04,0.04,0.01,0.012,0.0031,0.261333333,0.726666667,267
1272,1707M82500,1LL056195200,296,435,38,AB/A,ZF4H6100,1234,17623,222,69.99,0.277,1113,846,8.2,3.172,8.535,0.16,0.12,0.52,0.033,0.001,0,0.001,0.03,0.04,0.04,0.01,0.012,0.0031,0.261333333,0.726666667,267
1273,1707M58300,1LL056195600,337,453,35,AB/A,ZF4H6100,1211,17398,222,79.99,0.226,1127,838,8.2,2.775,9.755,0.15,0.09,0.52,0.036,0.001,0,0.001,0.02,0.04,0.04,0.01,0.017,0.0088,0.250666667,0.715666667,289
1274,1627L22200,1LL056240400,321,462,35,AB/A,YY000000,1211,11181,264,90,0.25,933,862,40,2.933,2.25,0.15,0.23,1.09,0.042,0.002,0.002,0.007,0.02,0.03,0.06,0.01,0.017,0.0043,0.3494,1.281533333,71
1275,1627L40300,1LL056252000,348,459,38,AB/A,ZF4H6100,1200,11181,264,69.99,0.242,1109,841,11,3.772,6.363,0.15,0.12,0.53,0.035,0.001,0,0.002,0.02,0.05,0.06,0.01,0.014,0.0053,0.257,0.737666667,268
1276,1627L53300,1LL056252600,336,461,29,AB/A,ZF4H6100,1235,11269,264,69.99,0.279,1109,830,11.5,3.772,6.086,0.16,0.11,0.55,0.044,0.001,0,0.001,0.02,0.03,0.03,0.01,0.014,0.0192,0.263,0.745833333,279
1277,1627L66500,1LL056253100,341,450,40.5,AB/A,ZF4H6100,1149.5,17448,264,70,0.233,1066,819,12.39,3.771,5.65,0.15,0.12,0.53,0.04,0.002,0,0.003,0.02,0.03,0.03,0.01,0.014,0.0036,0.249666667,0.716166667,247
1278,1627L81500,1LL056253600,333,455,31.5,AB/A,ZF4H6100,1195,17944,264,70,0.291,1043,811,12.5,3.771,5.6,0.19,0.1,0.53,0.032,0.002,0,0.003,0.02,0.03,0.04,0.01,0.012,0.0058,0.291666667,0.756,232
1279,1627M51500,1LL056253700,316,445,41.5,AB/A,ZF4H6100,1149.5,16852,264,70,0.253,1043,840,13.39,3.771,5.228,0.19,0.1,0.53,0.032,0.002,0,0.003,0.02,0.03,0.04,0.01,0.012,0.0058,0.291666667,0.756,203
1280,1627M65300,1LL056254100,393,467,36,AB/A,ZF4H6100,1191,12444,264,60,0.282,1059,817,13.2,4.4,4.545,0.16,0.09,0.54,0.037,0.001,0,0.001,0.02,0.03,0.04,0,0.012,0.0108,0.261333333,0.735,242
1281,1627N71300,1LL056255000,388,492,31.5,AB/A,ZF4H6100,1192,13213,264,70,0.272,996,799,13.7,3.771,5.109,0.16,0.13,0.62,0.026,0.004,0,0.005,0.01,0.03,0.04,0,0.022,0.0035,0.274,0.816333333,197
1282,1627N73300,1LL056255100,315,415,37,AB/A,ZF4H6100,1201,13162,264,70,0.268,1000,811,13.7,3.771,5.109,0.16,0.13,0.62,0.026,0.004,0,0.005,0.01,0.03,0.04,0,0.022,0.0035,0.274,0.816333333,189
1283,1627P17200,1LL056255500,332,463,34,AB/A,ZF4H6100,1224,13917,264,70,0.25,986,838,17.2,3.771,4.07,0.17,0.12,0.53,0.042,0.001,0,0.002,0.01,0.02,0.04,0.01,0.024,0.0053,0.270333333,0.726666667,148
1284,1627P25300,1LL056255600,309,452,35,AB/A,ZF4H6100,1214,13324,264,70,0.291,994,842,17.2,3.771,4.07,0.17,0.12,0.53,0.042,0.001,0,0.002,0.01,0.02,0.04,0.01,0.024,0.0053,0.270333333,0.726666667,152
1285,1627P05300,1LL056256100,338,456,37,AB/A,ZF4H6100,1232,14185,264,69.99,0.228,984,831,18.2,3.772,3.846,0.15,0.15,0.54,0.034,0.002,0,0.004,0.02,0.03,0.03,0.01,0.022,0.0017,0.251333333,0.727166667,153
1286,1627L32400,1LL056256700,347,461,30.5,AB/A,ZF4H6100,1212,11131,264,70,0.241,960,804,28,3.771,2.5,0.17,0.13,0.53,0.035,0.002,0,0.003,0.02,0.03,0.05,0.02,0.019,0.0042,0.275666667,0.738166667,156
1287,1627L32400,1LL056256800,329,450,34,AB/A,ZF4H6100,1212,11131,264,70,0.241,960,804,28,3.771,2.5,0.17,0.13,0.53,0.035,0.002,0,0.003,0.02,0.03,0.05,0.02,0.019,0.0042,0.275666667,0.738166667,156
1288,1625P25400,1LL056362300,320,448,37,AB/A,ZF4H6100,1206,12279,264,65,0.264,1061,831,12.2,4.062,5.328,0.18,0.12,0.55,0.028,0.003,0,0.002,0.03,0.06,0.05,0.01,0.019,0.0051,0.289666667,0.797166667,230
1289,1625P25800,1LL056362400,312,449,37,AB/A,ZF4H6100,1206,12279,264,65,0.264,1061,831,12.2,4.062,5.328,0.18,0.12,0.55,0.028,0.003,0,0.002,0.03,0.06,0.05,0.01,0.019,0.0051,0.289666667,0.797166667,230
1290,1626L41100,1LL056398000,359,479,30,AB/A,ZF4H6100,1149.5,12904,264,69.99,0.283,1016,818,16.39,3.772,5.737,0.15,0.1,0.55,0.032,0.001,0,0.002,0.02,0.04,0.03,0.01,0.016,0.006,0.253666667,0.7455,198
1291,1628P91300,1LL056408100,343,439,34,AB/A,ZF4H6100,1229,14789,222,65,0.366,914,823,21,3.415,3.095,0.13,0.15,0.54,0.037,0.001,0,0.004,0.01,0.04,0.02,0,0.014,0.003,0.227333333,0.716,91
1292,1628P91300,1LL056408800,331,438,35,AB/A,ZF4H6100,1229,14789,222,65,0.366,914,823,21,3.415,3.095,0.13,0.15,0.54,0.037,0.001,0,0.004,0.01,0.04,0.02,0,0.014,0.003,0.227333333,0.716,91
1293,1625Q90430,1LL056454000,318,437,39,AB/A,ZF4H6100,1221,14601,264,65,0.261,1054,843,10.2,4.062,6.373,0.15,0.09,0.58,0.025,0.004,0.001,0.003,0.03,0.04,0.03,0.01,0.014,0.0042,0.259533333,0.775266667,211
1294,1626L41400,1LL056454300,309,445,34,AB/A,ZF4H6100,1149.5,12904,264,69.99,0.283,1016,818,16.39,3.772,5.737,0.15,0.1,0.55,0.032,0.001,0,0.002,0.02,0.04,0.03,0.01,0.016,0.006,0.253666667,0.7455,198
1295,1627P50400,1LL056477700,365,471,31,AB/A,YY000000,1219,12816,264,70,0.281,1050,845,12.2,3.771,5.738,0.16,0.12,0.52,0.034,0.001,0,0.003,0.03,0.03,0.05,0.01,0.026,0.0045,0.262666667,0.717166667,205
1296,1627P40400,1LL056479100,353,465,32.5,AB/A,ZF4H6100,1195,11623,264,65,0.265,959,821,19.2,4.062,3.385,0.15,0.09,0.56,0.045,0.002,0,0.002,0.01,0.03,0.07,0,0.017,0.0052,0.26,0.7465,138
1297,1627P33400,1LL056479200,379,474,29.5,AB/A,ZF4H6100,1209,13241,264,70,0.296,1007,832,13.2,3.771,5.303,0.15,0.09,0.56,0.045,0.002,0,0.002,0.01,0.03,0.07,0,0.017,0.0052,0.26,0.7465,175
1298,1627P33400,1LL056479500,341,470,34.5,AB/A,ZF4H6100,1209,13241,264,70,0.296,1007,832,13.2,3.771,5.303,0.15,0.09,0.56,0.045,0.002,0,0.002,0.01,0.03,0.07,0,0.017,0.0052,0.26,0.7465,175
1299,1627M43500,1LL056493800,344,450,27.5,AB/A,ZF4H6100,1193,14678,264,70,0.245,936,848,20.2,3.771,3.465,0.14,0.1,0.56,0.032,0.002,0,0.002,0.02,0.05,0.07,0,0.015,0.0035,0.252,0.756833333,88
1300,1627M43500,1LL056493900,351,455,35.5,AB/A,ZF4H6100,1193,14678,264,70,0.245,936,848,20.2,3.771,3.465,0.14,0.1,0.56,0.032,0.002,0,0.002,0.02,0.05,0.07,0,0.015,0.0035,0.252,0.756833333,88
1301,1627M43500,1LL056494000,360,450,34,AB/A,ZF4H6100,1193,14678,264,70,0.245,936,848,20.2,3.771,3.465,0.14,0.1,0.56,0.032,0.002,0,0.002,0.02,0.05,0.07,0,0.015,0.0035,0.252,0.756833333,88
1302,1627M48400,1LL056494800,379,475,34,AB/A,ZF4H6100,1200,12710,264,70,0.241,869,803,22.2,3.771,3.153,0.15,0.18,0.92,0.051,0.013,0.001,0.014,0.02,0.04,0.07,0,0.018,0.0148,0.321533333,1.1196,66
1303,1627M48400,1LL056494900,379,468,31.5,AB/A,ZF4H6100,1200,12710,264,70,0.241,869,803,22.2,3.771,3.153,0.15,0.18,0.92,0.051,0.013,0.001,0.014,0.02,0.04,0.07,0,0.018,0.0148,0.321533333,1.1196,66
1304,1627N90A00,1LL056731100,356,463,34.5,AB/A,ZF4H6100,1184,12264,264,70,0.259,1059,807,11.2,3.771,6.25,0.17,0.05,0.56,0.029,0.001,0,0.001,0.01,0.03,0.03,0,0.022,0.0108,0.272,0.763166667,252
1305,1627N90A00,1LL056731500,379,474,44.5,AB/A,ZF4H6100,1184,12264,264,70,0.259,1059,807,11.2,3.771,6.25,0.17,0.05,0.56,0.029,0.001,0,0.001,0.01,0.03,0.03,0,0.022,0.0108,0.272,0.763166667,252
1306,1626P48200,1LL056742500,363,468,40.5,AB/A,ZF4H6100,1149.5,13442,260,70,0.25,1036,786,11.39,3.771,7,0.16,0.12,0.53,0.033,0.002,0,0.003,0.02,0.04,0.03,0.01,0.018,0.0033,0.260333333,0.736166667,250
1307,1626P48300,1LL056743400,300,436,42,AB/A,ZF4H6100,1149.5,13442,260,70,0.25,1036,786,11.39,3.771,7,0.16,0.12,0.53,0.033,0.002,0,0.003,0.02,0.04,0.03,0.01,0.018,0.0033,0.260333333,0.736166667,250
1308,1627P71300,1LL056770200,360,473,35,AB/A,EF4R5200,1212,12697,264,70,0.223,872,797,25.2,3.771,2.778,0.16,0.17,1.12,0.033,0.002,0.002,0.002,0.02,0.05,0.05,0.01,0.019,0.008,0.363733333,1.339033333,75
1309,1627N00100,1LL056791200,337,455,39,AB/A,ZF4H6100,1149.5,10967,264,65,0.366,914,823,15.39,3.415,3.095,0.16,0.12,0.53,0.038,0.001,0,0.002,0.02,0.04,0.04,0,0.012,0.0061,0.260333333,0.736,91
1310,1627N00230,1LL056824100,313,442,37,AB/A,ZF4H6100,1149.5,10967,264,65,0.366,914,823,15.39,3.415,3.095,0.16,0.12,0.53,0.038,0.001,0,0.002,0.02,0.04,0.04,0,0.012,0.0061,0.260333333,0.736,91
1311,1627N00230,1LL056824300,283,421,39.5,AB/A,ZF4H6100,1149.5,10967,264,65,0.366,914,823,15.39,3.415,3.095,0.16,0.12,0.53,0.038,0.001,0,0.002,0.02,0.04,0.04,0,0.012,0.0061,0.260333333,0.736,91
1312,1627N00320,1LL056824400,323,443,36.5,AB/A,ZF4H6100,1149.5,10967,264,65,0.366,914,823,15.39,3.415,3.095,0.16,0.12,0.53,0.038,0.001,0,0.002,0.02,0.04,0.04,0,0.012,0.0061,0.260333333,0.736,91
1313,1627N00320,1LL056824500,292,433,38.5,AB/A,ZF4H6100,1149.5,10967,264,65,0.366,914,823,15.39,3.415,3.095,0.16,0.12,0.53,0.038,0.001,0,0.002,0.02,0.04,0.04,0,0.012,0.0061,0.260333333,0.736,91
1314,1624P55200,1LL056825900,348,451,32,AB/A,EF4G8100,1198,12590,264,65,0.259,978,817,20.2,4.062,3.218,0.16,0.09,0.53,0.036,0.001,0,0.002,0.02,0.03,0.03,0.01,0.017,0.0037,0.259666667,0.725166667,161
1315,1627P25320,1LL056834300,331,453,32,AB/A,ZF4H6100,1214,13324,264,70,0.291,994,842,17.2,3.771,4.07,0.17,0.12,0.53,0.042,0.001,0,0.002,0.01,0.02,0.04,0.01,0.024,0.0053,0.270333333,0.726666667,152
1316,1628L09320,1LL056928500,321,450,38,AB/A,ZF4H7100,1149.5,11827,264,100,0.25,909,845,22.42,2.64,2.74,0.14,0.14,0.64,0.029,0.001,0,0.003,0.02,0.04,0.03,0,0.01,0.0034,0.256666667,0.826166667,64
1317,1628L09320,1LL056928600,330,456,35,AB/A,ZF4H7100,1149.5,11827,264,100,0.25,909,845,22.42,2.64,2.74,0.14,0.14,0.64,0.029,0.001,0,0.003,0.02,0.04,0.03,0,0.01,0.0034,0.256666667,0.826166667,64
1318,1627P39300,1LL056928700,340,449,34,AB/A,ZF4H6100,1186,11604,264,60,0.318,973,804,17.7,4.4,3.39,0.15,0.09,0.56,0.045,0.002,0,0.002,0.01,0.03,0.07,0,0.017,0.0052,0.26,0.7465,169
1319,1628Q19200,1LL056981500,342,474,33.5,AB/A,ZF4H6100,1199,12468,264,100,0.25,909,845,36.5,2.64,2.74,0.16,0.14,0.91,0.034,0.011,0.001,0.014,0.02,0.04,0.04,0.01,0.017,0.0038,0.325866667,1.117433333,64
1320,1628R54300,1LL057120800,373,456,33,AB/A,ZF4H6100,1228,15318,264,70,0.249,1098,832,10,3.771,7,0.15,0.11,0.52,0.04,0.002,0,0.003,0.02,0.04,0.03,0.01,0.018,0.0042,0.248666667,0.715833333,266
1321,1628S14400,1LL057133200,379,466,27,AB/A,ZF4H6100,1219,17048,264,60,0.319,1014,837,12.5,4.4,4.8,0.16,0.12,0.53,0.028,0.002,0,0.004,0.02,0.04,0.02,0.01,0.013,0.0194,0.258333333,0.735666667,177
1322,1628S14400,1LL057133300,351,459,32,AB/A,ZF4H6100,1219,17048,264,60,0.319,1014,837,12.5,4.4,4.8,0.16,0.12,0.53,0.028,0.002,0,0.004,0.02,0.04,0.02,0.01,0.013,0.0194,0.258333333,0.735666667,177
1323,1629K17300,1LL057133800,367,462,32,AB/A,ZF4H6100,1192,14938,264,65,0.289,945,805,13.5,4.062,4.815,0.16,0.11,0.53,0.027,0.002,0,0.002,0.02,0.04,0.04,0.01,0.017,0.0053,0.262333333,0.736333333,140
1324,1629K24A00,1LL057134300,373,459,34.5,AB/A,ZF4H6100,1149.5,15419,264,75,0.253,986,807,14.39,3.52,5.212,0.16,0.1,0.52,0.036,0.002,0,0.002,0.02,0.03,0.07,0.01,0.011,0.0074,0.266,0.7175,179
1325,1629K24A00,1LL057134500,363,454,38,AB/A,ZF4H6100,1149.5,15419,264,75,0.253,986,807,14.39,3.52,5.212,0.16,0.1,0.52,0.036,0.002,0,0.002,0.02,0.03,0.07,0.01,0.011,0.0074,0.266,0.7175,179
1326,1629K43400,1LL057238700,366,473,29,AB/A,ZF4H6100,1221,16557,264,70,0.268,998,847,14,3.771,5,0.16,0.1,0.53,0.032,0,0,0.002,0.02,0.04,0.04,0.01,0.034,0.0103,0.262333333,0.736,151
1327,1630L65400,1LL057511300,336,449,35,AB/A,ZF4H6100,1180,13498,264,69.99,0.269,1039,812,11.7,3.772,5.982,0.16,0.13,0.56,0.037,0.001,0,0.002,0.02,0.03,0.04,0.01,0.015,0.0084,0.266666667,0.757,227
1328,1630M21300,1LL057512500,372,470,30.5,AB/A,ZF4H6100,1165,13355,264,59.99,0.294,984,837,15.7,4.401,3.821,0.16,0.12,0.55,0.038,0,0,0.002,0.02,0.03,0.06,0.01,0.023,0.0061,0.269,0.747666667,147
1329,1630M26400,1LL057513300,333,450,32,AB/A,ZF4H6100,1174,13682,264,59.99,0.312,961,835,17.2,4.401,3.488,0.15,0.12,0.57,0.031,0.002,0,0.003,0.02,0.03,0.04,0.01,0.018,0.0058,0.258333333,0.756666667,126
1330,1630M26400,1LL057513400,310,443,38,AB/A,ZF4H6100,1174,13682,264,59.99,0.312,961,835,17.2,4.401,3.488,0.15,0.12,0.57,0.031,0.002,0,0.003,0.02,0.03,0.04,0.01,0.018,0.0058,0.258333333,0.756666667,126
1331,1630R09500,1LL057536100,404,490,32.5,AB/A,ZF4H7100,1216,12497,264,69.99,0.29,1061,800,10.7,3.772,6.541,0.13,0.13,0.61,0.026,0.001,0,0.003,0.02,0.03,0.04,0.01,0.014,0.0038,0.245,0.777,261
1332,1701K23800,1LL057537800,372,472,35.5,AB/A,ZF4H6100,1210,12392,264,70,0.272,1079,825,10.2,3.771,6.863,0.17,0.13,0.54,0.03,0,0,0.002,0.01,0.04,0.07,0,0.024,0.0031,0.277333333,0.757833333,254
1333,1629K16100,1LL057729600,291,437,43,AB/A,ZF4H6100,1210,11543,264,59.99,0.315,961,827,13.7,4.401,4.379,0.16,0.11,0.53,0.027,0.002,0,0.002,0.02,0.04,0.04,0.01,0.017,0.0053,0.262333333,0.736333333,134
1334,1628R52140,1LL057744800,355,446,36.5,AB/A,ZF4H6100,1237,15204,264,95,0.196,1144,860,9,2.779,10.556,0.15,0.11,0.52,0.04,0.002,0,0.003,0.02,0.04,0.03,0.01,0.018,0.0042,0.248666667,0.715833333,284
1335,1628R52140,1LL057745000,333,447,39,AB/A,ZF4H6100,1237,15204,264,95,0.196,1144,860,9,2.779,10.556,0.15,0.11,0.52,0.04,0.002,0,0.003,0.02,0.04,0.03,0.01,0.018,0.0042,0.248666667,0.715833333,284
1336,1630L76100,1LL057839900,307,444,36,AB/A,ZF4H6100,1223,24797,264,60,0.342,1034,858,12.7,4.4,4.724,0.16,0.13,0.56,0.037,0.001,0,0.002,0.02,0.03,0.04,0.01,0.015,0.0084,0.266666667,0.757,176
1337,1701M91500,1LL057870900,350,460,35.5,AB/A,ZF4H6100,1197,13357,264,65,0.262,973,828,20.2,4.062,3.218,0.16,0.11,0.53,0.028,0.001,0,0.002,0.01,0.03,0.07,0,0.013,0.0017,0.265,0.727166667,145
1338,1701M91500,1LL057871000,344,460,34,AB/A,ZF4H6100,1197,13357,264,65,0.262,973,828,20.2,4.062,3.218,0.16,0.11,0.53,0.028,0.001,0,0.002,0.01,0.03,0.07,0,0.013,0.0017,0.265,0.727166667,145
1339,1713N87400,1LL058062100,327,425,38,AB/A,ZF4H6100,1221,13764,264,80,0.21,938,837,25.2,3.3,3.175,0.11,0.2,0.82,0.034,0,0,0.014,0.01,0.03,0.04,0.01,0.012,0.002,0.259333333,0.969333333,101
1340,1702N33200,1LL058229000,311,417,43,AB/A,ZF4H6100,1170,13315,264,90,0.217,942,851,36.3,2.933,2.479,0.11,0.17,0.82,0.04,0,0,0.006,0.02,0.04,0.04,0,0.011,0.0025,0.258666667,0.977666667,91
1341,1704M68300,1LL058957300,313,419,40,AB/A,EF4G7300,1149.5,0,263,70,0.263,1014,866,10.89,3.171,3.5,0.09,0.18,0.82,0.036,0.001,0,0.005,0.01,0.02,0.06,0.01,0.012,0.0023,0.242666667,0.939666667,148
1342,1704M68400,1LL058957400,321,423,40,AB/A,EF4G7300,1149.5,0,263,70,0.263,1014,866,10.89,3.171,3.5,0.09,0.18,0.82,0.036,0.001,0,0.005,0.01,0.02,0.06,0.01,0.012,0.0023,0.242666667,0.939666667,148
1343,1702K60220,1LL059007600,298,416,31,AB/A,EF4G7300,1221,13767,264,70,0.275,958,825,23.7,3.771,2.954,0.09,0.19,0.8,0.038,0,0,0.002,0.01,0.02,0.07,0,0.013,0.0025,0.239333333,0.919833333,133
1344,1702K60220,1LL059007700,304,426,35,AB/A,EF4G7300,1221,13767,264,70,0.275,958,825,23.7,3.771,2.954,0.09,0.19,0.8,0.038,0,0,0.002,0.01,0.02,0.07,0,0.013,0.0025,0.239333333,0.919833333,133
1345,1706K21300,1LL059390400,346,447,36,AB/A,ZF4H6100,1181,12638,264,59.99,0.271,1015,812,17.2,4.401,3.488,0.15,0.11,0.52,0.042,0.002,0,0.002,0.02,0.04,0.05,0.02,0.011,0.0081,0.254666667,0.7175,203
1346,1708K80400,1LL059393800,324,459,32.5,AB/A,ZF4H6100,1197,11375,264,69.99,0.297,1083,831,12.2,3.772,5.737,0.16,0.1,0.53,0.035,0.001,0,0.001,0.02,0.05,0.06,0.01,0.019,0.0051,0.267,0.747,252
1347,1707L72600,1LL059751100,346,455,36,AB/A,ZF4H6100,1203,12404,222,65,0.288,966,822,20,3.415,3.25,0.15,0.08,0.58,0.033,0.002,0,0.001,0.02,0.03,0.04,0.01,0.015,0.0043,0.26,0.765333333,144
1348,1707N07500,1LL059752200,343,458,34.5,AB/A,ZF4H6100,1211,15334,222,60,0.355,1004,841,15.1,3.7,3.974,0.16,0.11,0.52,0.038,0.001,0,0.001,0.03,0.04,0.04,0.01,0.015,0.0044,0.261333333,0.726333333,163
1349,1707N07500,1LL059752300,334,450,41,AB/A,ZF4H6100,1211,15334,222,60,0.355,1004,841,15.1,3.7,3.974,0.16,0.11,0.52,0.038,0.001,0,0.001,0.03,0.04,0.04,0.01,0.015,0.0044,0.261333333,0.726333333,163
1350,1707N41500,1LL059752900,357,459,32.5,AB/A,ZF4H6100,1212,14235,222,70,0.283,981,829,10.7,3.171,6.542,0.17,0.11,0.53,0.039,0.001,0,0.002,0.02,0.04,0.05,0.01,0.017,0.0094,0.274333333,0.746833333,152
1351,1707P14100,1LL059754100,337,451,35,AB/A,ZF4H6100,1218,14485,222,90,0.114,1094,859,8.7,2.467,10.345,0.17,0.12,0.55,0.026,0.002,0,0.002,0.02,0.03,0.05,0.01,0.01,0.0025,0.277,0.757166667,235
1352,1707R73400,1LL059911000,392,493,25.5,AB/A,ZF4H6100,1163,11721,264,70,0.256,1008,795,10.2,3.771,6.863,0.18,0.11,0.55,0.026,0.001,0,0.002,0.02,0.05,0.04,0,0.016,0.0055,0.284333333,0.785666667,213
1353,1709K34600,1LL060072000,331,438,33.5,AB/A,ZF4H6100,1203,12213,264,60,0.313,1059,836,11,4.4,5.455,0.15,0.1,0.53,0.037,0.001,0,0.002,0.02,0.04,0.04,0.01,0.017,0.0026,0.252333333,0.726,223
1354,1709K34600,1LL060072200,304,435,44.5,AB/A,ZF4H6100,1203,12213,264,60,0.313,1059,836,11,4.4,5.455,0.15,0.1,0.53,0.037,0.001,0,0.002,0.02,0.04,0.04,0.01,0.017,0.0026,0.252333333,0.726,223
1355,1709K52800,1LL060072500,336,440,37,AB/A,ZF4H6100,1190,12032,264,60,0.253,1058,827,12,4.4,5,0.15,0.1,0.53,0.026,0.001,0,0.003,0.02,0.04,0.04,0.01,0.017,0.0016,0.252333333,0.726,231
1356,1709K52800,1LL060072600,294,425,45.5,AB/A,ZF4H6100,1190,12032,264,60,0.253,1058,827,12,4.4,5,0.15,0.1,0.53,0.026,0.001,0,0.003,0.02,0.04,0.04,0.01,0.017,0.0016,0.252333333,0.726,231
1357,1707P56200,1LL060091900,362,464,33.5,AB/A,ZF4H6100,1149.5,16286,222,69.99,0.277,1113,846,14.39,3.172,8.535,0.16,0.12,0.52,0.033,0.001,0,0.001,0.03,0.04,0.04,0.01,0.012,0.0031,0.261333333,0.726666667,267
1358,1707P56200,1LL060092000,347,452,37.5,AB/A,ZF4H6100,1149.5,16286,222,69.99,0.277,1113,846,14.39,3.172,8.535,0.16,0.12,0.52,0.033,0.001,0,0.001,0.03,0.04,0.04,0.01,0.012,0.0031,0.261333333,0.726666667,267
1359,1707P56320,1LL060116900,304,443,43,AB/A,ZF4H6100,1149.5,16286,222,69.99,0.277,1113,846,14.39,3.172,8.535,0.16,0.12,0.52,0.033,0.001,0,0.001,0.03,0.04,0.04,0.01,0.012,0.0031,0.261333333,0.726666667,267
1360,1723Q29400,1LL060171200,319,448,47.5,AB/A,ZF4H6100,1252,12523,181,69.99,0.27,1150,856,7,2.586,9.999,0.18,0.13,0.55,0.029,0.001,0,0.006,0.02,0.03,0.03,0,0.009,0.0067,0.281,0.765833333,294
1361,1723Q23300,1LL060172100,333,452,48.5,AB/A,ZF4H6100,1252,12441,181,70,0.164,1137,865,7,2.586,10,0.16,0.13,0.55,0.033,0.003,0,0.003,0.01,0.03,0.03,0.01,0.013,0.0055,0.262333333,0.7465,272
1362,1709L52400,1LL060469700,342,445,38,AB/A,ZF4H6100,1184,10982,264,60,0.293,981,825,14.7,4.4,4.082,0.16,0.12,0.53,0.039,0.001,0,0.004,0.02,0.03,0.06,0.01,0.014,0.0027,0.265666667,0.727666667,156
1363,1711L48500,1LL060960500,329,445,35,AB/A,ZF4H6100,1201,12731,264,70,0.295,1037,813,11.7,3.771,5.983,0.16,0.1,0.55,0.033,0.002,0,0.002,0.02,0.03,0.05,0.01,0.016,0.0052,0.267,0.7465,224
1364,1711M09200,1LL060962400,368,441,31,AB/A,ZF4H6100,1183,12379,264,60,0.282,992,794,19.2,4.4,3.125,0.15,0.12,0.53,0.033,0.002,0,0.005,0.02,0.03,0.04,0.01,0.016,0.001,0.251666667,0.716666667,198
1365,1711M09200,1LL060962700,346,438,30,AB/A,ZF4H6100,1183,12379,264,60,0.282,992,794,19.2,4.4,3.125,0.15,0.12,0.53,0.033,0.002,0,0.005,0.02,0.03,0.04,0.01,0.016,0.001,0.251666667,0.716666667,198
1366,1711N63400,1LL061169100,329,451,36,AB/A,ZF4H6100,1181,11818,264,60,0.316,971,851,20.2,4.4,2.97,0.14,0.09,0.61,0.023,0.002,0,0.001,0.02,0.04,0.05,0.01,0.015,0.0069,0.257666667,0.796166667,120
1367,1711N63400,1LL061169200,326,453,35.5,AB/A,ZF4H6100,1181,11818,264,60,0.316,971,851,20.2,4.4,2.97,0.14,0.09,0.61,0.023,0.002,0,0.001,0.02,0.04,0.05,0.01,0.015,0.0069,0.257666667,0.796166667,120
1368,1712M32200,1LL061292100,334,456,34.5,AB/A,ZF4H6100,1158,13458,264,65,0.22,960,856,20.7,4.062,3.14,0.16,0.14,0.52,0.042,0,0,0.006,0.02,0.05,0.03,0.01,0.015,0.002,0.259333333,0.736833333,104
1369,1712M36200,1LL061292200,343,456,35.5,AB/A,ZF4H6100,1165,13448,264,65,0.263,956,806,19.7,4.062,3.299,0.16,0.14,0.52,0.042,0,0,0.006,0.02,0.05,0.03,0.01,0.015,0.002,0.259333333,0.736833333,150
1370,1712M41300,1LL061292300,349,450,37,AB/A,ZF4H6100,1175,13156,264,65,0.289,964,797,18.2,4.062,3.571,0.16,0.14,0.52,0.042,0,0,0.006,0.02,0.05,0.03,0.01,0.015,0.002,0.259333333,0.736833333,167
1371,1712M46200,1LL061305200,316,439,41,AB/A,ZF4H6100,1181,13122,264,64.99,0.295,950,824,16.7,4.062,3.892,0.15,0.1,0.52,0.021,0,0,0.002,0.02,0.04,0.04,0.01,0.018,0.0023,0.250666667,0.716,126
1372,1712M50400,1LL061305300,321,435,41,AB/A,ZF4H6100,1190,12836,264,65,0.291,955,831,18.2,4.062,3.571,0.15,0.1,0.52,0.021,0,0,0.002,0.02,0.04,0.04,0.01,0.018,0.0023,0.250666667,0.716,124
1373,1712M50400,1LL061305400,324,433,38.5,AB/A,ZF4H6100,1190,12836,264,65,0.291,955,831,18.2,4.062,3.571,0.15,0.1,0.52,0.021,0,0,0.002,0.02,0.04,0.04,0.01,0.018,0.0023,0.250666667,0.716,124
1374,1712M63400,1LL061344000,330,441,41.5,AB/A,ZF4H6100,1186,12435,264,70,0.255,991,814,16.2,3.771,4.321,0.15,0.1,0.52,0.029,0.001,0,0.001,0.02,0.03,0.03,0.01,0.015,0.004,0.248,0.7055,177
1375,1712M69400,1LL061344100,307,431,42,AB/A,ZF4H6100,1180,11622,264,69.99,0.273,971,804,16.2,3.772,4.32,0.15,0.1,0.52,0.029,0.001,0,0.001,0.02,0.03,0.03,0.01,0.015,0.004,0.248,0.7055,167
1376,1712M63400,1LL061344200,343,445,39,AB/A,ZF4H6100,1186,12435,264,70,0.255,991,814,16.2,3.771,4.321,0.15,0.1,0.52,0.029,0.001,0,0.001,0.02,0.03,0.03,0.01,0.015,0.004,0.248,0.7055,177
1377,1712M70300,1LL061344700,327,439,39.5,AB/A,ZF4H6100,1184,11910,264,70,0.237,1002,832,16.2,3.771,4.321,0.15,0.09,0.55,0.027,0.001,0,0.003,0.01,0.03,0.03,0,0.018,0.0028,0.250333333,0.7345,170
1378,1712M87300,1LL061344800,357,454,35.5,AB/A,ZF4H6100,1197,12325,264,70,0.256,971,808,15.7,3.771,4.459,0.15,0.09,0.55,0.027,0.001,0,0.003,0.01,0.03,0.03,0,0.018,0.0028,0.250333333,0.7345,163
1379,1712M93400,1LL061345300,375,456,34,AB/A,ZF4H6100,1197,12321,264,70,0.26,974,802,15.1,3.771,4.636,0.15,0.1,0.54,0.032,0.001,0,0.003,0.01,0.03,0.03,0,0.017,0.0025,0.248666667,0.724833333,172
1380,1712N03500,1LL061345400,371,458,37.5,AB/A,ZF4H6100,1194,12349,264,69.99,0.32,951,794,15.1,3.772,4.635,0.15,0.1,0.54,0.032,0.001,0,0.003,0.01,0.03,0.03,0,0.017,0.0025,0.248666667,0.724833333,157
1381,1712N05300,1LL061345900,327,440,38.5,AB/A,ZF4H6100,1185,12273,264,70,0.287,914,831,15.7,3.771,4.459,0.16,0.1,0.53,0.038,0.001,0,0.002,0.02,0.03,0.04,0.01,0.017,0.004,0.261666667,0.726,83
1382,1712N16400,1LL061346000,369,460,35,AB/A,ZF4H6100,1185,12167,264,69.99,0.28,968,791,15.1,3.772,4.635,0.16,0.1,0.53,0.038,0.001,0,0.002,0.02,0.03,0.04,0.01,0.017,0.004,0.261666667,0.726,177
1383,1712P82500,1LL061346500,355,457,36,AB/A,ZF4H6100,1205,12278,264,65,0.32,1032,827,14.2,4.062,4.577,0.15,0.11,0.52,0.04,0,0,0.002,0.02,0.03,0.03,0.01,0.014,0.003,0.248,0.705833333,205
1384,1712P76400,1LL061346600,294,432,41,AB/A,ZF4H6100,1191,12841,264,69.99,0.238,994,834,14.2,3.772,4.929,0.15,0.11,0.52,0.04,0,0,0.002,0.02,0.03,0.03,0.01,0.014,0.003,0.248,0.705833333,160
1385,1712N31300,1LL061347200,344,443,32,AB/A,ZF4H6100,1188,12145,264,69.99,0.276,967,813,14.2,3.772,4.929,0.16,0.1,0.51,0.024,0.002,0,0.002,0.02,0.04,0.04,0.01,0.017,0.004,0.259,0.716,154
1386,1712N31300,1LL061347300,346,443,31,AB/A,ZF4H6100,1188,12145,264,69.99,0.276,967,813,14.2,3.772,4.929,0.16,0.1,0.51,0.024,0.002,0,0.002,0.02,0.04,0.04,0.01,0.017,0.004,0.259,0.716,154
1387,1713M24500,1LL061347800,332,449,41,AB/A,ZF4H6100,1196,14773,264,65,0.26,1042,809,14.7,4.062,4.422,0.16,0.1,0.54,0.043,0.001,0,0.002,0.02,0.03,0.05,0.01,0.017,0.0045,0.265333333,0.7365,233
1388,1713Q28500,1LL061348500,316,459,34,AB/A,ZF4H6100,1213,11954,264,60,0.33,1045,843,13.2,4.4,4.545,0.17,0.15,0.53,0.035,0.001,0,0.002,0.02,0.03,0.04,0.01,0.017,0.003,0.271666667,0.737666667,202
1389,1713Q53300,1LL061349200,337,452,35,AB/A,ZF4H6100,1221,11628,264,60,0.326,1037,831,13.7,4.4,4.38,0.17,0.12,0.51,0.044,0,0,0.001,0.01,0.02,0.02,0,0.01,0.0157,0.261,0.705,206
1390,1713Q73400,1LL061349900,325,446,34,AB/A,ZF4H6100,1224,11281,264,60,0.323,1041,836,12.2,4.4,4.918,0.16,0.09,0.54,0.04,0.001,0,0.001,0.02,0.03,0.04,0,0.019,0.0114,0.261333333,0.735,205
1391,1713L18400,1LL061350500,350,453,34,AB/A,ZF4H6100,1213,11369,264,60,0.327,1043,831,12.2,4.4,4.918,0.15,0.1,0.55,0.028,0.001,0,0.002,0.02,0.04,0.04,0.01,0.014,0.0046,0.255666667,0.746,212
1392,1713L46400,1LL061351100,342,454,32.5,AB/A,ZF4H6100,1216,15363,264,65,0.309,992,841,12.7,4.062,5.118,0.15,0.17,0.53,0.038,0.002,0,0.002,0.02,0.04,0.04,0.01,0.013,0.0037,0.252333333,0.728333333,151
1393,1713L47500,1LL061351700,324,451,39.5,AB/A,ZF4H6100,1208,14848,264,69.99,0.254,1051,817,13.2,3.772,5.302,0.15,0.18,0.54,0.034,0.001,0,0.003,0.02,0.04,0.03,0.01,0.015,0.0025,0.252,0.738166667,234
1394,1713L69400,1LL061352400,284,420,42,AB/A,ZF4H6100,1213,15354,264,70,0.276,1056,845,11.2,3.771,6.25,0.16,0.09,0.53,0.038,0.001,0,0.001,0.02,0.03,0.04,0.01,0.013,0.0099,0.261666667,0.725666667,211
1395,1713L78300,1LL061353000,302,428,38,AB/A,ZF4H6100,1223,15238,264,65,0.292,1079,827,11.2,4.062,5.804,0.15,0.11,0.53,0.033,0.001,0,0.003,0.02,0.04,0.06,0.02,0.015,0.0028,0.258333333,0.728,252
1396,1713M05400,1LL061353600,295,436,46,AB/A,ZF4H6100,1195,14769,264,65,0.272,1094,850,11.2,4.062,5.804,0.16,0.13,0.51,0.035,0.001,0,0.002,0.02,0.03,0.05,0,0.012,0.0044,0.258333333,0.706833333,244
1397,1713L94500,1LL061354100,368,467,33,AB/A,ZF4H6100,1196,13794,264,65,0.296,1008,805,11.2,4.062,5.804,0.15,0.09,0.54,0.031,0.001,0,0.002,0.02,0.04,0.03,0.01,0.014,0.0029,0.252,0.735166667,203
1398,1712M30200,1LL061410600,311,454,33,AB/A,EF4R5200,1170,12237,264,90,0.177,922,828,30.3,2.933,2.97,0.15,0.21,1.1,0.03,0.001,0.001,0.003,0.02,0.05,0.04,0,0.022,0.0019,0.3462,1.3091,94
1399,1711L27400,1LL061548900,297,430,43.5,AB/A,ZF4H6100,1217,12903,264,75,0.205,1067,833,11.2,3.52,6.696,0.15,0.09,0.56,0.039,0.003,0,0.002,0.02,0.05,0.05,0.01,0.014,0.005,0.26,0.766166667,234
1400,1709K42600,1LL061556800,293,427,42,AB/A,ZF4H6100,1192,12045,264,59.99,0.379,1045,835,12,4.401,4.999,0.15,0.1,0.53,0.026,0.001,0,0.003,0.02,0.04,0.04,0.01,0.017,0.0016,0.252333333,0.726,210
1401,1712P86600,1LL061607800,369,464,38,AB/A,ZF4H6100,1187,12221,264,70,0.255,993,803,14.2,3.771,4.93,0.15,0.12,0.53,0.033,0.002,0,0.005,0.02,0.03,0.04,0.01,0.016,0.001,0.251666667,0.716666667,190
1402,1712P86600,1LL061607900,368,461,37,AB/A,ZF4H6100,1187,12221,264,70,0.255,993,803,14.2,3.771,4.93,0.15,0.12,0.53,0.033,0.002,0,0.005,0.02,0.03,0.04,0.01,0.016,0.001,0.251666667,0.716666667,190
1403,1713L06200,1LL061880500,333,477,31.5,AB/A,EF4R5200,1207,11137,264,80,0.236,968,857,25.2,3.3,3.175,0.15,0.2,1.1,0.041,0.002,0.002,0.003,0.02,0.03,0.03,0.01,0.015,0.0045,0.345066667,1.289033333,111
1404,1713Q08300,1LL061882500,342,442,32,AB/A,ZF4H6100,1182,11166,264,80,0.219,911,819,25.2,3.3,3.175,0.15,0.08,0.53,0.022,0.001,0,0.001,0.02,0.03,0.03,0.01,0.009,0.0118,0.249666667,0.714833333,92
1405,1713Q03500,1LL061882600,285,429,42.5,AB/A,ZF4H6100,1216,12169,264,60,0.313,1072,859,11.2,4.4,5.357,0.15,0.08,0.53,0.022,0.001,0,0.001,0.02,0.03,0.03,0.01,0.009,0.0118,0.249666667,0.714833333,213
1406,1713Q83200,1LL061883500,350,484,32.5,AB/A,EF4R5200,1198,10930,264,80,0.23,962,871,25.2,3.3,3.175,0.16,0.2,1.12,0.041,0.002,0.002,0.002,0.02,0.04,0.03,0,0.017,0.0061,0.357066667,1.328366667,91
1407,1712Q99100,1LL061895700,293,425,40,AB/A,ZF4H6100,1149.5,11454,121,69.99,0.273,971,804,16.39,3.772,4.32,0.15,0.1,0.52,0.029,0.001,0,0.001,0.02,0.03,0.03,0.01,0.015,0.004,0.248,0.7055,167
1408,1712N21120,1LL061895800,289,436,40.5,AB/A,ZF4H6100,1186,12334,264,70,0.273,1002,811,14.7,3.771,4.762,0.16,0.1,0.53,0.038,0.001,0,0.002,0.02,0.03,0.04,0.01,0.017,0.004,0.261666667,0.726,191
1409,1712Q99240,1LL061896900,289,428,39,AB/A,ZF4H6100,1149.5,11454,121,69.99,0.273,971,804,16.39,3.772,4.32,0.15,0.1,0.52,0.029,0.001,0,0.001,0.02,0.03,0.03,0.01,0.015,0.004,0.248,0.7055,167
1410,1712Q99240,1LL061897000,301,434,43,AB/A,ZF4H6100,1149.5,11454,121,69.99,0.273,971,804,16.39,3.772,4.32,0.15,0.1,0.52,0.029,0.001,0,0.001,0.02,0.03,0.03,0.01,0.015,0.004,0.248,0.7055,167
1411,1713Q50200,1LL061997000,348,459,29,AB/A,ZF4H6100,1212,11479,264,60,0.335,1003,830,15.1,4.4,3.974,0.15,0.1,0.53,0.035,0.001,0,0.001,0.02,0.03,0.05,0.01,0.023,0.0107,0.253666667,0.7165,173
1412,1715L10500,1LL062197400,356,483,35,AB/A,EF4R5200,1180,12121,264,75,0.23,940,825,23.2,3.52,3.233,0.14,0.21,1.09,0.038,0.002,0.002,0.004,0.02,0.04,0.05,0.01,0.017,0.005,0.338066667,1.280366667,115
1413,1715P21200,1LL062282600,328,436,38.5,AB/A,ZF4H6100,1193,12637,264,70,0.276,974,820,19.2,3.771,3.646,0.15,0.09,0.51,0.036,0,0,0.002,0.02,0.03,0.03,0,0.016,0.0069,0.244333333,0.6945,154
1414,1715L26300,1LL062366400,299,427,35.5,AB/A,ZF4H6100,1211,12451,264,69.99,0.274,1044,851,16.2,3.772,4.32,0.15,0.11,0.56,0.029,0.001,0,0.002,0.03,0.04,0.05,0.01,0.012,0.0042,0.26,0.756833333,193
1415,1715L36300,1LL062366900,367,454,31,AB/A,ZF4H6100,1188,12027,264,70,0.286,950,830,20.2,3.771,3.465,0.16,0.1,0.52,0.033,0.001,0,0.002,0.02,0.04,0.04,0,0.014,0.0017,0.258666667,0.725333333,120
1416,1715L44400,1LL062367000,344,450,30.5,AB/A,ZF4H6100,1176,12138,264,70,0.264,984,824,22.2,3.771,3.153,0.16,0.1,0.52,0.033,0.001,0,0.002,0.02,0.04,0.04,0,0.014,0.0017,0.258666667,0.725333333,160
1417,1715N86300,1LL062497300,357,481,32.5,AB/A,EF4R5100,1195,15325,264,90,0.255,934,856,26.3,2.933,3.422,0.16,0.16,0.95,0.027,0.01,0.001,0.013,0.02,0.03,0.03,0,0.016,0.0028,0.327866667,1.146933333,78
1418,1715P02500,1LL062498800,374,475,30.5,AB/A,ZF4H6100,1201,13123,264,65,0.28,983,838,18.7,4.062,3.476,0.15,0.11,0.54,0.034,0.001,0,0.002,0.02,0.03,0.03,0,0.016,0.002,0.249333333,0.725166667,145
1419,1715P04300,1LL062498900,313,434,36.5,AB/A,ZF4H6100,1207,13160,264,69.99,0.275,992,845,18.7,3.772,3.743,0.15,0.11,0.54,0.034,0.001,0,0.002,0.02,0.03,0.03,0,0.016,0.002,0.249333333,0.725166667,147
1420,1715L50200,1LL062499400,343,454,34,AB/A,ZF4H6100,1167,12080,264,64.99,0.28,957,830,18.2,4.062,3.571,0.16,0.13,0.54,0.038,0.001,0,0.003,0.03,0.04,0.04,0.01,0.014,0.0048,0.264666667,0.747,127
1421,1715L57400,1LL062499500,363,459,33,AB/A,ZF4H6100,1163,12208,264,65,0.273,963,796,17.7,4.062,3.672,0.16,0.13,0.54,0.038,0.001,0,0.003,0.03,0.04,0.04,0.01,0.014,0.0048,0.264666667,0.747,167
1422,1715L60300,1LL062499800,336,443,35.5,AB/A,ZF4H6100,1206,14131,264,59.99,0.306,985,838,17.2,4.401,3.488,0.16,0.13,0.54,0.037,0.001,0,0.003,0.03,0.04,0.04,0.01,0.014,0.0048,0.264666667,0.747,147
1423,1715L68300,1LL062499900,350,447,33.5,AB/A,ZF4H6100,1183,12139,264,65,0.25,978,809,17.2,4.062,3.779,0.16,0.13,0.54,0.037,0.001,0,0.003,0.03,0.04,0.04,0.01,0.014,0.0048,0.264666667,0.747,169
1424,1715P19300,1LL062500300,319,434,36.5,AB/A,ZF4H6100,1193,12823,264,65,0.318,989,848,16.2,4.062,4.012,0.15,0.1,0.53,0.037,0.001,0,0.004,0.02,0.05,0.04,0.01,0.014,0.002,0.253,0.736,141
1425,1715N64200,1LL062597300,317,439,39.5,AB/A,ZF4H6100,1196,12317,264,69.99,0.254,957,815,18.2,3.772,3.846,0.16,0.1,0.52,0.033,0.001,0,0.002,0.02,0.04,0.04,0,0.014,0.0017,0.258666667,0.725333333,142
1426,1716K29300,1LL062606300,347,450,33,AB/A,ZF4H7100,1149.5,11785,264,80,0.254,884,818,30.41,3.3,2.631,0.14,0.1,0.63,0.037,0.001,0,0.002,0.02,0.04,0.05,0,0.025,0.0136,0.259,0.815833333,66
1427,1716K29300,1LL062606500,346,454,37,AB/A,ZF4H7100,1149.5,11785,264,80,0.254,884,818,30.41,3.3,2.631,0.14,0.1,0.63,0.037,0.001,0,0.002,0.02,0.04,0.05,0,0.025,0.0136,0.259,0.815833333,66
1428,1715Q36600,1LL062608100,349,446,35.5,AB/A,ZF4H6100,1175,12028,264,70,0.259,969,834,16.2,3.771,4.321,0.15,0.1,0.52,0.029,0.001,0,0.004,0.02,0.04,0.06,0.01,0.016,0.0056,0.254666667,0.717,135
1429,1715Q44300,1LL062612200,349,451,36.5,AB/A,ZF4H6100,1201,11868,264,69.99,0.291,964,807,15.7,3.772,4.458,0.15,0.1,0.53,0.028,0.001,0,0.002,0.02,0.04,0.05,0,0.014,0.0026,0.252333333,0.725833333,157
1430,1715Q51300,1LL062612600,375,467,38,AB/A,ZF4H6100,1197,12006,264,70,0.255,955,795,15.1,3.771,4.636,0.15,0.14,0.52,0.031,0.001,0,0.004,0.02,0.05,0.05,0,0.018,0.0039,0.251333333,0.727166667,160
1431,1721N12300,1LL062613100,348,467,36.5,AB/A,ZF4H6100,1200,13674,264,60,0.289,994,836,14.7,4.4,4.082,0.17,0.1,0.52,0.035,0.001,0,0.002,0.02,0.03,0.02,0,0.01,0.0058,0.264,0.724333333,158
1432,1721N30400,1LL062613600,378,464,32.5,AB/A,ZF4H6100,1202,14123,264,69.99,0.309,994,797,14.2,3.772,4.929,0.16,0.1,0.54,0.024,0.001,0,0.002,0.02,0.04,0.06,0.01,0.024,0.0061,0.268,0.747,197
1433,1721N48400,1LL062614000,290,445,40,AB/A,ZF4H6100,1189,13858,264,60,0.391,997,824,13.7,4.4,4.38,0.15,0.12,0.53,0.032,0.001,0,0.002,0.02,0.03,0.06,0,0.025,0.002,0.253666667,0.717,173
1434,1718Q04300,1LL062614600,364,466,41,AB/A,ZF4H6100,1214,12443,264,59.99,0.335,1057,834,12.7,4.401,4.724,0.15,0.1,0.53,0.038,0.001,0,0.002,0.07,0.04,0.06,0.01,0.016,0.0032,0.259666667,0.727,223
1435,1718M53200,1LL062757600,347,487,36,AB/A,EF4R5200,1163,14506,264,75,0.273,953,846,27.3,3.52,2.747,0.15,0.25,1.13,0.035,0.004,0.002,0.006,0.02,0.05,0.05,0,0.012,0.0031,0.3534,1.341033333,107
1436,1716K18320,1LL062923700,302,441,40,AB/A,ZF4H7100,1195,11986,264,69.99,0.322,986,825,15.1,3.772,4.635,0.14,0.1,0.63,0.037,0.001,0,0.002,0.02,0.04,0.05,0,0.025,0.0136,0.259,0.815833333,161
1437,1716P61200,1LL063076300,336,446,33,AB/A,ZF4H6100,1194,11503,264,80,0.203,934,836,26.2,3.3,3.053,0.15,0.14,0.52,0.031,0.001,0,0.004,0.02,0.05,0.05,0,0.018,0.0039,0.251333333,0.727166667,98
1438,1718M62300,1LL063483800,333,455,37.5,AB/A,ZF4H6100,1195,12036,264,60,0.317,1040,833,11.2,4.4,5.357,0.16,0.11,0.58,0.036,0.002,0,0.003,0.02,0.03,0.05,0.01,0.013,0.0124,0.272,0.776833333,207
1439,1718M65500,1LL063483900,314,443,39,AB/A,ZF4H6100,1214,11973,264,60,0.318,1042,843,11.2,4.4,5.357,0.16,0.11,0.58,0.036,0.002,0,0.003,0.02,0.03,0.05,0.01,0.013,0.0124,0.272,0.776833333,199
1440,1718M77400,1LL063484000,319,446,39,AB/A,ZF4H6100,1210,12079,264,60,0.301,1040,847,11.2,4.4,5.357,0.16,0.11,0.58,0.036,0.002,0,0.003,0.02,0.03,0.05,0.01,0.013,0.0124,0.272,0.776833333,193
1441,1718M81300,1LL063484400,305,431,48.5,AB/A,ZF4H6100,1208,11849,264,60,0.292,1043,833,11.2,4.4,5.357,0.16,0.11,0.58,0.036,0.002,0,0.003,0.02,0.03,0.05,0.01,0.013,0.0124,0.272,0.776833333,210
1442,1718M90300,1LL063484500,339,443,39,AB/A,ZF4H6100,1212,11282,264,70,0.282,1033,813,11.2,3.771,6.25,0.16,0.13,0.51,0.037,0.002,0,0.005,0.02,0.04,0.03,0,0.009,0.004,0.255,0.715833333,220
