Repository: vvvvsv/Steel-Properties-Prediction

# 钢材性能预测项目

王思远 黄高翔 2022.06.09

题目详见`prob.zip`，报告详见`Steel-Report.pptx`

## 题目

基于机器学习算法，依据钢材的生产参数，预测成品钢材的性能（实验屈服值、实验抗拉值、实验伸长率）。其中，生产参数包括：

1. 基本信息：材料（含生产月份信息）、试批号、牌号、钢种

2. 工艺参数：出炉温度、加热时间、板坯厚度、中间坯厚度、粗轧压下率、精轧开轧温度、终轧温度、成品厚度、粗轧压缩比、精轧压缩比

3. 元素成分：C、Si、Mn、AlT、Nb、V、Ti、Ni、Cu、Cr、Mo、P、S

## 实验结果

|      | 实验屈服值  |        |            |        | 实验抗拉值  |        |            |        | 实验伸长率 |      |            |        |
| ---- | ------ | ------ | ---------- | ------ | ------ | ------ | ---------- | ------ | ----- | ---- | ---------- | ------ |
| 模型   | GBDT   | SVR    | Simple MLP | 多任务    | GBDT   | SVR    | Simple MLP | 多任务    | GBDT  | SVR  | Simple MLP | 多任务    |

File: data/b.csv (part 8 of 16)
,材料,试批号,实验屈服值,实验抗拉值,实验伸长率,牌号,钢种,出炉温度,加热时间,板坯厚度,中间坯厚度,粗轧压下率,精轧开轧温度,终轧温度,成品厚度,粗轧压缩比,精轧压缩比,C,Si,Mn,AlT,Nb,V,Ti,Ni,Cu,Cr,Mo,P,S,Ceq,Pcm,温度差
1443,1718M96400,1LL063484800,338,455,41.5,AB/A,ZF4H6100,1202,11263,264,60,0.332,999,826,12.2,4.4,4.918,0.15,0.09,0.52,0.033,0.001,0,0.002,0.02,0.04,0.04,0,0.009,0.0044,0.248666667,0.715,173
1444,1718N02300,1LL063484900,372,460,35.5,AB/A,ZF4H6100,1212,11267,264,60,0.331,1043,809,12.2,4.4,4.918,0.15,0.09,0.52,0.033,0.001,0,0.002,0.02,0.04,0.04,0,0.009,0.0044,0.248666667,0.715,234
1445,1718N04400,1LL063485000,353,457,38.5,AB/A,ZF4H6100,1201,11294,264,59.99,0.302,1050,802,12.2,4.401,4.917,0.15,0.09,0.52,0.033,0.001,0,0.002,0.02,0.04,0.04,0,0.009,0.0044,0.248666667,0.715,248
1446,1718N18200,1LL063485300,358,455,35.5,AB/A,ZF4H6100,1188,11182,264,60,0.272,1021,783,12.2,4.4,4.918,0.16,0.1,0.51,0.039,0.001,0,0.003,0.02,0.04,0.03,0,0.01,0.0011,0.255,0.714833333,238
1447,1718N25400,1LL063485400,321,443,37,AB/A,ZF4H6100,1198,12625,264,69.99,0.307,989,831,12.2,3.772,5.737,0.16,0.1,0.51,0.039,0.001,0,0.003,0.02,0.04,0.03,0,0.01,0.0011,0.255,0.714833333,158
1448,1718N49400,1LL063486700,358,456,37.5,AB/A,ZF4H6100,1211,12353,264,60,0.389,1005,824,13.2,4.4,4.545,0.16,0.1,0.52,0.035,0.002,0,0.002,0.02,0.03,0.04,0.01,0.02,0.0028,0.26,0.716,181
1449,1718N76400,1LL063487400,336,451,37,AB/A,ZF4H6100,1187,12032,264,60,0.356,1030,827,14.2,4.4,4.225,0.16,0.1,0.54,0.038,0.001,0,0.002,0.02,0.04,0.02,0,0.009,0.0031,0.258,0.744333333,203
1450,1718P43400,1LL063488000,270,435,43.5,AB/A,ZF4H6100,1183,12212,264,60,0.315,1029,827,14.2,4.4,4.225,0.16,0.11,0.52,0.038,0.001,0,0.003,0.02,0.03,0.04,0,0.018,0.005,0.258,0.715666667,202
1451,1718P49400,1LL063488100,317,452,36.5,AB/A,ZF4H6100,1183,12770,264,59.99,0.328,992,836,14.7,4.401,4.081,0.16,0.11,0.52,0.038,0.001,0,0.003,0.02,0.03,0.04,0,0.018,0.005,0.258,0.715666667,156
1452,1718P50400,1LL063488500,314,446,38,AB/A,ZF4H6100,1187,12478,264,59.99,0.331,1006,830,15.1,4.401,3.973,0.15,0.11,0.52,0.035,0.001,0,0.002,0.02,0.04,0.03,0.01,0.014,0.0031,0.248666667,0.715833333,176
1453,1718P64200,1LL063488900,289,434,50,AB/A,ZF4H6100,1211,11800,264,60,0.355,985,841,15.1,4.4,3.974,0.16,0.12,0.52,0.04,0.001,0,0.003,0.03,0.04,0.03,0.01,0.01,0.0014,0.259333333,0.726166667,144
1454,1718P69200,1LL063489000,292,419,42,AB/A,ZF4H6100,1211,11692,264,60,0.255,989,843,15.1,4.4,3.974,0.16,0.12,0.52,0.04,0.001,0,0.003,0.03,0.04,0.03,0.01,0.01,0.0014,0.259333333,0.726166667,146
1455,1718P82400,1LL063489400,300,444,35,AB/A,ZF4H6100,1190,12320,264,60,0.333,984,837,16.2,4.4,3.704,0.16,0.11,0.54,0.048,0.001,0,0.003,0.02,0.04,0.04,0,0.016,0.0037,0.262,0.745666667,147
1456,1718P99200,1LL063489800,362,458,34,AB/A,ZF4H6100,1198,12201,264,60,0.363,971,803,17.7,4.4,3.39,0.16,0.09,0.52,0.034,0.001,0,0.002,0.04,0.03,0.05,0.01,0.017,0.0022,0.263333333,0.716166667,168
1457,1718Q41200,1LL063490300,335,450,34,AB/A,ZF4H6100,1184,12100,264,60,0.325,997,816,18.2,4.4,3.297,0.16,0.11,0.54,0.038,0.001,0,0.002,0.02,0.04,0.04,0.01,0.012,0.007,0.264,0.746333333,181
1458,1718Q55300,1LL063490400,365,462,33,AB/A,ZF4H6100,1180,11519,264,60,0.342,978,807,18.2,4.4,3.297,0.16,0.11,0.54,0.038,0.001,0,0.002,0.02,0.04,0.04,0.01,0.012,0.007,0.264,0.746333333,171
1459,1718Q71400,1LL063490800,373,471,31.5,AB/A,ZF4H6100,1183,11254,264,60,0.334,1007,817,19.2,4.4,3.125,0.16,0.12,0.53,0.051,0.001,0,0.002,0.02,0.04,0.04,0,0.01,0.0044,0.260333333,0.736,190
1460,1718Q72200,1LL063490900,369,472,31,AB/A,ZF4H6100,1180,11239,264,60,0.326,1011,817,19.2,4.4,3.125,0.16,0.12,0.53,0.051,0.001,0,0.002,0.02,0.04,0.04,0,0.01,0.0044,0.260333333,0.736,194
1461,1718Q76200,1LL063491000,373,467,32,AB/A,ZF4H6100,1175,11254,264,60,0.326,985,811,19.2,4.4,3.125,0.16,0.12,0.53,0.051,0.001,0,0.002,0.02,0.04,0.04,0,0.01,0.0044,0.260333333,0.736,174
1462,1721M81300,1LL063491400,354,453,31,AB/A,ZF4H6100,1186,13354,264,64.99,0.273,943,805,20.2,4.062,3.217,0.16,0.12,0.54,0.032,0.001,0,0.002,0.02,0.03,0.04,0.01,0.008,0.0024,0.263333333,0.736666667,138
1463,1725L16400,1LL063505800,294,421,42,AB/A,ZF4H6100,1225,11642,222,70,0.332,1130,862,8.2,3.171,8.537,0.16,0.1,0.52,0.035,0.002,0,0.002,0.02,0.04,0.04,0.01,0.01,0.0051,0.260666667,0.726,268
1464,1725L16400,1LL063505900,316,432,37.5,AB/A,ZF4H6100,1225,11642,222,70,0.332,1130,862,8.2,3.171,8.537,0.16,0.1,0.52,0.035,0.002,0,0.002,0.02,0.04,0.04,0.01,0.01,0.0051,0.260666667,0.726,268
1465,1725L48400,1LL063506200,307,433,43,AB/A,ZF4H6100,1212,13995,222,65,0.336,1109,847,8,3.415,8.125,0.16,0.11,0.51,0.04,0.001,0,0.001,0.02,0.03,0.03,0,0.011,0.0032,0.254333333,0.705166667,262
1466,1718Q78300,1LL063855700,320,446,44,AB/A,ZF4H7100,1196,11224,264,60,0.292,1050,862,12.2,4.4,4.918,0.13,0.1,0.63,0.048,0.002,0,0.002,0.03,0.03,0.04,0.01,0.02,0.0049,0.249,0.796,188
1467,1718Q36400,1LL063857600,260,454,34.5,AB/A,ZF4H6100,1214,12336,264,60,0.314,1014,809,15.1,4.4,3.974,0.17,0.12,0.53,0.047,0.001,0,0.002,0.02,0.04,0.04,0,0.011,0.0046,0.270333333,0.746,205
1468,1718R15200,1LL064010400,354,449,32.5,AB/A,ZF4H6100,1149.5,11821,264,70,0.282,1033,813,18.39,3.771,6.25,0.16,0.11,0.54,0.038,0.001,0,0.002,0.02,0.04,0.04,0.01,0.012,0.007,0.264,0.746333333,220
1469,1718R18300,1LL064010800,348,450,34.5,AB/A,ZF4H6100,1149.5,10957,264,70,0.282,1033,813,11.39,3.771,6.25,0.16,0.1,0.51,0.039,0.001,0,0.003,0.02,0.04,0.03,0,0.01,0.0011,0.255,0.714833333,220
1470,1718R18300,1LL064010900,342,455,32.5,AB/A,ZF4H6100,1149.5,10957,264,70,0.282,1033,813,11.39,3.771,6.25,0.16,0.1,0.51,0.039,0.001,0,0.003,0.02,0.04,0.03,0,0.01,0.0011,0.255,0.714833333,220
1471,1718R20200,1LL064011100,323,447,34,AB/A,ZF4H6100,1149.5,10886,264,60,0.326,1011,817,11.39,4.4,3.125,0.16,0.13,0.51,0.037,0.002,0,0.005,0.02,0.04,0.03,0,0.009,0.004,0.255,0.715833333,194
1472,1718R19200,1LL064011200,360,462,35,AB/A,ZF4H6100,1149.5,10795,264,60,0.326,1011,817,12.39,4.4,3.125,0.15,0.09,0.52,0.033,0.001,0,0.002,0.02,0.04,0.04,0,0.009,0.0044,0.248666667,0.715,194
1473,1718R20320,1LL064012100,298,430,48.5,AB/A,ZF4H6100,1149.5,10886,264,60,0.326,1011,817,11.39,4.4,3.125,0.16,0.13,0.51,0.037,0.002,0,0.005,0.02,0.04,0.03,0,0.009,0.004,0.255,0.715833333,194
1474,1718R19320,1LL064012200,333,442,35.5,AB/A,ZF4H6100,1149.5,10795,264,60,0.326,1011,817,12.39,4.4,3.125,0.15,0.09,0.52,0.033,0.001,0,0.002,0.02,0.04,0.04,0,0.009,0.0044,0.248666667,0.715,194
1475,1718M96300,1LL064013000,330,443,43.5,AB/A,ZF4H6100,1202,11263,264,60,0.332,999,826,12.2,4.4,4.918,0.15,0.09,0.52,0.033,0.001,0,0.002,0.02,0.04,0.04,0,0.009,0.0044,0.248666667,0.715,173
1476,1718P71220,1LL064013100,291,437,42,AB/A,ZF4H6100,1207,11653,264,60,0.305,992,842,15.7,4.4,3.822,0.16,0.11,0.54,0.048,0.001,0,0.003,0.02,0.04,0.04,0,0.016,0.0037,0.262,0.745666667,150
1477,1718M81340,1LL064013500,301,430,46.5,AB/A,ZF4H6100,1208,11849,264,60,0.292,1043,833,11.2,4.4,5.357,0.16,0.13,0.51,0.037,0.002,0,0.005,0.02,0.04,0.03,0,0.009,0.004,0.255,0.715833333,210
1478,1718M81340,1LL064013600,300,428,37,AB/A,ZF4H6100,1208,11849,264,60,0.292,1043,833,11.2,4.4,5.357,0.16,0.13,0.51,0.037,0.002,0,0.005,0.02,0.04,0.03,0,0.009,0.004,0.255,0.715833333,210
1479,1711L27452,1LL064014100,286,416,42.5,AB/A,ZF4H6100,1217,12903,264,75,0.205,1067,833,11.2,3.52,6.696,0.15,0.09,0.56,0.039,0.003,0,0.002,0.02,0.05,0.05,0.01,0.014,0.005,0.26,0.766166667,234
1480,1711L27452,1LL064014200,308,440,42,AB/A,ZF4H6100,1217,12903,264,75,0.205,1067,833,11.2,3.52,6.696,0.15,0.09,0.56,0.039,0.003,0,0.002,0.02,0.05,0.05,0.01,0.014,0.005,0.26,0.766166667,234
1481,1718M71520,1LL064014300,274,429,36.5,AB/A,ZF4H6100,1206,12308,264,60,0.329,1044,854,11.2,4.4,5.357,0.16,0.11,0.58,0.036,0.002,0,0.003,0.02,0.03,0.05,0.01,0.013,0.0124,0.272,0.776833333,190
1482,1712N36420,1LL064015600,286,421,42,AB/A,ZF4H6100,1201,12123,264,70,0.274,994,846,14.2,3.771,4.93,0.16,0.1,0.51,0.024,0.002,0,0.002,0.02,0.04,0.04,0.01,0.017,0.004,0.259,0.716,148
1483,1718M98220,1LL064016200,309,436,40,AB/A,ZF4H6100,1212,11226,264,60,0.302,1020,826,12.2,4.4,4.918,0.15,0.09,0.52,0.033,0.001,0,0.002,0.02,0.04,0.04,0,0.009,0.0044,0.248666667,0.715,194
1484,1718R18420,1LL064016400,279,428,39,AB/A,ZF4H6100,1149.5,10957,264,70,0.282,1033,813,11.39,3.771,6.25,0.16,0.1,0.51,0.039,0.001,0,0.003,0.02,0.04,0.03,0,0.01,0.0011,0.255,0.714833333,220
1485,1718R15320,1LL064016900,310,439,42.5,AB/A,ZF4H6100,1149.5,11821,264,70,0.282,1033,813,18.39,3.771,6.25,0.16,0.11,0.54,0.038,0.001,0,0.002,0.02,0.04,0.04,0.01,0.012,0.007,0.264,0.746333333,220
1486,1719M11800,1LL064017800,329,446,46,AB/A,ZF4H6100,1251,11987,120,69.96,0.067,1114,858,6.2,1.715,11.284,0.15,0.11,0.56,0.029,0.001,0,0.002,0.03,0.04,0.05,0.01,0.012,0.0042,0.26,0.756833333,256
1487,1719M11800,1LL064018000,339,463,42.5,AB/A,ZF4H6100,1251,11987,120,69.96,0.067,1114,858,6.2,1.715,11.284,0.15,0.11,0.56,0.029,0.001,0,0.002,0.03,0.04,0.05,0.01,0.012,0.0042,0.26,0.756833333,256
1488,1720M65400,1LL064024600,313,459,35.5,AB/A,ZF4H6100,1161,11550,264,75,0.217,950,848,28.2,3.52,2.66,0.14,0.21,1.09,0.038,0.002,0.002,0.004,0.02,0.04,0.05,0.01,0.017,0.005,0.338066667,1.280366667,102
1489,1712N50320,1LL064307700,350,445,34,AB/A,EF4G5100,1197,12499,264,70,0.295,952,811,22.2,3.771,3.153,0.1,0.15,0.8,0.027,0.01,0.001,0.002,0.02,0.04,0.13,0.03,0.02,0.0035,0.269533333,0.9536,141
1490,1721M95400,1LL064462100,369,463,33,AB/A,ZF4H6100,1199,12973,264,70,0.243,1042,802,11.2,3.771,6.25,0.16,0.1,0.54,0.038,0.001,0,0.003,0.02,0.03,0.03,0.01,0.011,0.0048,0.261333333,0.7355,240
1491,1721N64400,1LL064462600,360,463,37.5,AB/A,ZF4H6100,1199,13715,264,70,0.233,1043,805,12.2,3.771,5.738,0.15,0.16,0.56,0.038,0.001,0,0.002,0.03,0.02,0.04,0.01,0.024,0.0027,0.256666667,0.738,238
1492,1721N70500,1LL064466200,367,461,33.5,AB/A,ZF4H6100,1203,13567,264,70,0.265,997,798,12.5,3.771,5.6,0.15,0.1,0.53,0.035,0.001,0,0.002,0.02,0.04,0.06,0,0.017,0.0067,0.254333333,0.726333333,199
1493,1721N79500,1LL064466800,315,452,45.5,AB/A,ZF4H6100,1197,11596,264,69.99,0.284,1037,828,13.7,3.772,5.109,0.15,0.14,0.52,0.046,0.001,0,0.002,0.02,0.03,0.04,0.01,0.014,0.0023,0.25,0.707333333,209
1494,1721N93400,1LL064467300,348,471,38.5,AB/A,ZF4H6100,1149.5,11249,264,69.99,0.24,1015,813,13.39,3.772,5.227,0.15,0.12,0.53,0.04,0.001,0,0.002,0.02,0.04,0.04,0,0.012,0.0035,0.250333333,0.726,202
1495,1721N98400,1LL064467800,284,439,42.5,AB/A,ZF4H6100,1178,11995,264,60,0.325,1010,840,14.2,4.4,4.225,0.16,0.12,0.53,0.031,0.001,0,0.002,0.02,0.03,0.04,0,0.023,0.0023,0.259666667,0.726,170
1496,1721P06800,1LL064472900,355,472,35,AB/A,ZF4H6100,1169,11172,264,69.99,0.228,1015,862,14.7,3.772,4.761,0.15,0.12,0.55,0.03,0.001,0,0.002,0.02,0.04,0.04,0,0.023,0.0042,0.253666667,0.746,153
1497,1721P93300,1LL064473500,343,447,33,AB/A,ZF4H6100,1163,12416,264,70,0.281,983,808,15.1,3.771,4.636,0.15,0.13,0.52,0.034,0.001,0,0.002,0.02,0.04,0.04,0.01,0.018,0.0084,0.250666667,0.717,175
1498,1721Q01300,1LL064474100,356,457,34,AB/A,ZF4H6100,1186,13150,264,70,0.263,948,791,15.7,3.771,4.459,0.15,0.13,0.54,0.034,0.001,0,0.002,0.02,0.04,0.03,0,0.01,0.0026,0.25,0.735833333,157
1499,1721Q44400,1LL064477000,366,462,31.5,AB/A,ZF4H6100,1192,12693,264,70,0.291,966,799,16.2,3.771,4.321,0.16,0.16,0.51,0.03,0,0,0.002,0.02,0.04,0.04,0.01,0.015,0.0044,0.259,0.718,167
1500,1721Q53300,1LL064477400,293,433,39,AB/A,ZF4H6100,1191,12777,264,70,0.29,997,821,16.2,3.771,4.321,0.15,0.1,0.54,0.028,0,0,0.001,0.02,0.03,0.04,0,0.02,0.0035,0.251333333,0.725333333,176
1501,1721Q55200,1LL064477800,351,456,39,AB/A,ZF4H6100,1185,12778,264,70,0.304,987,829,16.2,3.771,4.321,0.15,0.1,0.56,0.042,0.001,0,0.002,0.03,0.04,0.06,0.01,0.018,0.007,0.262,0.757,158
1502,1721Q58200,1LL064477900,346,440,34.5,AB/A,ZF4H6100,1189,12440,264,69.99,0.297,1014,851,16.2,3.772,4.32,0.15,0.1,0.56,0.042,0.001,0,0.002,0.03,0.04,0.06,0.01,0.018,0.007,0.262,0.757,163
1503,1721Q63200,1LL064478000,364,450,38,AB/A,ZF4H6100,1184,12279,264,70,0.281,998,839,17.2,3.771,4.07,0.15,0.1,0.56,0.042,0.001,0,0.002,0.03,0.04,0.06,0.01,0.018,0.007,0.262,0.757,159
1504,1721Q70400,1LL064478200,362,453,30,AB/A,ZF4H6100,1178,12301,264,70,0.274,999,811,17.7,3.771,3.955,0.15,0.1,0.53,0.034,0,0,0.002,0.02,0.03,0.05,0,0.016,0.0016,0.251666667,0.715833333,188
1505,1721Q80400,1LL064501600,347,460,35,AB/A,ZF4H6100,1204,13636,264,70,0.205,952,812,18.5,3.771,3.784,0.16,0.11,0.52,0.027,0,0,0.001,0.02,0.04,0.04,0,0.023,0.0041,0.258666667,0.725666667,140
1506,1721Q83300,1LL064502200,312,439,38,AB/A,ZF4H6100,1210,13623,264,80,0.207,966,842,18.5,3.3,4.324,0.16,0.1,0.55,0.036,0.001,0,0.002,0.02,0.03,0.04,0,0.019,0.0045,0.263,0.745333333,124
1507,1721Q98300,1LL064502700,344,450,35,AB/A,ZF4H6100,1197,15726,264,70,0.271,954,815,19.7,3.771,3.553,0.17,0.19,0.59,0.034,0,0,0.002,0.02,0.03,0.04,0,0.023,0.0071,0.279666667,0.798333333,139
1508,1721Q96200,1LL064503300,317,436,37,AB/A,ZF4H6100,1181,13861,264,79.99,0.225,885,836,30.3,3.3,2.64,0.17,0.19,0.59,0.035,0.001,0,0.002,0.02,0.03,0.04,0,0.023,0.0074,0.279666667,0.798333333,49
1509,1713N96400,1LL064645800,396,482,36,AB/A,ED5P3400,1213,14389,264,70,0.244,975,834,14.2,3.771,4.93,0.09,0.22,1.5,0.047,0.011,0.002,0.016,0.02,0.04,0.04,0.01,0.005,0.0014,0.3544,1.6402,141
1510,1721P71100,1LL064712600,394,493,34,AB/A,ZF4H6100,1215,13765,110,70,0.22,957,844,20.2,1.571,3.465,0.15,0.11,0.56,0.029,0.001,0,0.002,0.03,0.04,0.05,0.01,0.012,0.0042,0.26,0.756833333,113
1511,1722K96200,1LL064714000,394,512,33.5,AB/A,EF4R5200,1204,12067,264,79.99,0.245,904,849,30.3,3.3,2.64,0.15,0.22,1.16,0.048,0.001,0.002,0.002,0.02,0.06,0.04,0,0.018,0.0028,0.357066667,1.379533333,55
1512,1721P00200,1LL064750600,367,458,33,AB/A,ZF4H6100,1149.5,13245,264,60,0.329,1044,854,18.9,4.4,5.357,0.16,0.12,0.54,0.032,0.001,0,0.002,0.02,0.03,0.04,0.01,0.008,0.0024,0.263333333,0.736666667,190
1513,1721R15400,1LL064752600,333,443,41.5,AB/A,ZF4H6100,1200,16543,264,70,0.284,1077,816,10.2,3.771,6.863,0.15,0.1,0.52,0.041,0,0,0.002,0.02,0.03,0.05,0,0.017,0.0038,0.25,0.705833333,261
1514,1721R45500,1LL064753400,357,465,35,AB/A,ZF4H6100,1194,12497,264,60,0.35,1017,831,12.2,4.4,4.918,0.15,0.15,0.56,0.041,0.001,0,0.002,0.02,0.03,0.04,0,0.019,0.0035,0.254666667,0.747,186
1515,1721R45500,1LL064753700,353,462,35,AB/A,ZF4H6100,1194,12497,264,60,0.35,1017,831,12.2,4.4,4.918,0.15,0.15,0.56,0.041,0.001,0,0.002,0.02,0.03,0.04,0,0.019,0.0035,0.254666667,0.747,186
1516,1721R63300,1LL064754300,332,447,33.5,AB/A,ZF4H6100,1200,11965,264,60,0.307,1040,822,12.2,4.4,4.918,0.15,0.14,0.54,0.046,0.001,0,0.002,0.02,0.03,0.03,0,0.019,0.0075,0.249333333,0.726166667,218
1517,1721R66400,1LL064754900,338,466,35.5,AB/A,ZF4H6100,1207,11832,264,65,0.285,1054,813,12.2,4.062,5.328,0.16,0.1,0.54,0.039,0.001,0,0.002,0.02,0.04,0.04,0,0.022,0.0061,0.262,0.745333333,241
1518,1722K25400,1LL064755600,384,469,34,AB/A,ZF4H6100,1205,11804,264,60,0.327,1043,822,12.2,4.4,4.918,0.16,0.13,0.56,0.03,0.002,0,0.002,0.02,0.04,0.04,0,0.017,0.0063,0.265333333,0.766333333,221
1519,1722K25400,1LL064755800,391,476,34,AB/A,ZF4H6100,1205,11804,264,60,0.327,1043,822,12.2,4.4,4.918,0.16,0.13,0.56,0.03,0.002,0,0.002,0.02,0.04,0.04,0,0.017,0.0063,0.265333333,0.766333333,221
1520,1722K41600,1LL064756100,310,450,37,AB/A,ZF4H6100,1209,11845,264,60,0.3,1058,841,12.2,4.4,4.918,0.16,0.13,0.54,0.04,0.001,0,0.002,0.02,0.04,0.05,0.01,0.024,0.0049,0.266,0.7475,217
1521,1722K41600,1LL064756200,314,451,38.5,AB/A,ZF4H6100,1209,11845,264,60,0.3,1058,841,12.2,4.4,4.918,0.16,0.13,0.54,0.04,0.001,0,0.002,0.02,0.04,0.05,0.01,0.024,0.0049,0.266,0.7475,217
1522,1722L05400,1LL064756700,348,472,35.5,AB/A,ZF4H6100,1194,11130,264,59.99,0.275,1007,832,13.2,4.401,4.545,0.15,0.1,0.53,0.032,0,0,0.001,0.02,0.04,0.03,0,0.016,0.0041,0.248333333,0.724833333,175
1523,1722K86400,1LL064757400,349,469,32.5,AB/A,ZF4H6100,1201,11474,264,69.99,0.283,1017,819,13.2,3.772,5.302,0.16,0.15,0.55,0.033,0,0,0.002,0.02,0.05,0.04,0,0.017,0.0034,0.264333333,0.767,198
1524,1722L24400,1LL064758000,302,437,38.5,AB/A,ZF4H6100,1182,13202,264,70,0.251,1062,829,14.2,3.771,4.93,0.15,0.12,0.54,0.031,0,0,0.002,0.02,0.03,0.04,0,0.018,0.0009,0.251333333,0.726,233
1525,1722L24400,1LL064758100,311,436,36,AB/A,ZF4H6100,1182,13202,264,70,0.251,1062,829,14.2,3.771,4.93,0.15,0.12,0.54,0.031,0,0,0.002,0.02,0.03,0.04,0,0.018,0.0009,0.251333333,0.726,233
1526,1722L52300,1LL064759400,292,447,38.5,AB/A,ZF4H6100,1188,11153,264,60,0.316,975,846,15.1,4.4,3.974,0.16,0.1,0.57,0.046,0.001,0,0.002,0.02,0.04,0.03,0.01,0.013,0.0173,0.267,0.7755,129
1527,1722L80300,1LL064760000,351,465,29.5,AB/A,ZF4H6100,1191,11429,264,60,0.285,960,826,17.7,4.4,3.39,0.16,0.11,0.53,0.017,0.001,0,0.003,0.02,0.04,0.05,0.01,0.02,0.0067,0.264333333,0.736833333,134
1528,1722L94200,1LL064760400,345,461,33,AB/A,ZF4H6100,1191,11080,264,70,0.283,992,816,19.2,3.771,3.646,0.16,0.13,0.54,0.038,0.001,0,0.002,0.02,0.04,0.03,0,0.014,0.0037,0.26,0.745833333,176
1529,1722L95300,1LL064760500,354,462,34.5,AB/A,ZF4H6100,1190,11359,264,60,0.301,952,796,19.7,4.4,3.046,0.16,0.13,0.54,0.038,0.001,0,0.002,0.02,0.04,0.03,0,0.014,0.0037,0.26,0.745833333,156
1530,1722M07400,1LL064760800,343,446,33.5,AB/A,ZF4H6100,1182,11011,264,69.99,0.288,978,831,20.2,3.772,3.465,0.15,0.12,0.53,0.031,0.001,0,0.002,0.02,0.04,0.03,0.01,0.012,0.0037,0.250333333,0.726166667,147
1531,1721P00330,1LL064913200,320,441,34.5,AB/A,ZF4H6100,1149.5,13245,264,60,0.329,1044,854,18.9,4.4,5.357,0.16,0.12,0.54,0.032,0.001,0,0.002,0.02,0.03,0.04,0.01,0.008,0.0024,0.263333333,0.736666667,190
1532,1721P00420,1LL064913400,349,458,34.5,AB/A,ZF4H6100,1149.5,13245,264,60,0.329,1044,854,18.9,4.4,5.357,0.16,0.12,0.54,0.032,0.001,0,0.002,0.02,0.03,0.04,0.01,0.008,0.0024,0.263333333,0.736666667,190
1533,1722K78300,1LL064923800,337,446,34,AB/A,ZF4H6100,1149.5,13420,264,60,0.391,997,824,19.9,4.4,4.38,0.17,0.19,0.59,0.035,0.001,0,0.002,0.02,0.03,0.04,0,0.023,0.0074,0.279666667,0.798333333,173
1534,1722M00400,1LL064928200,323,455,38,AB/A,ZF4H6100,1149.5,11179,264,69.99,0.24,1015,813,14.39,3.772,5.227,0.16,0.12,0.54,0.027,0.001,0,0.003,0.02,0.04,0.04,0,0.015,0.0037,0.262,0.746,202
1535,1722N96200,1LL064929200,352,460,36,AB/A,ZF4H6100,1206,13687,264,60,0.244,912,804,16,4.4,3.75,0.15,0.1,0.56,0.042,0.001,0,0.002,0.03,0.04,0.06,0.01,0.018,0.007,0.262,0.757,108
1536,1806N58400,1LL064930100,343,460,37.5,AB/A,ZF4H6100,1198,12536,260,65,0.234,974,789,10,4,6.5,0.16,0.13,0.54,0.04,0.001,0,0.002,0.02,0.04,0.05,0.01,0.024,0.0049,0.266,0.7475,185
1537,1721P05420,1LL064933300,292,438,37.5,AB/A,ZF4H6100,1167,11080,264,60,0.336,997,835,14.2,4.4,4.225,0.15,0.12,0.55,0.03,0.001,0,0.002,0.02,0.04,0.04,0,0.023,0.0042,0.253666667,0.746,162
1538,1722L91200,1LL064966400,358,468,31,AB/A,ZF4H6100,1183,11489,264,59.99,0.3,954,789,19.2,4.401,3.124,0.16,0.13,0.54,0.038,0.001,0,0.002,0.02,0.04,0.03,0,0.014,0.0037,0.26,0.745833333,165
1539,1722K30300,1LL065020400,313,442,34.5,AB/A,EF4G6100,1182,11377,264,69.99,0.249,965,835,22.2,3.772,3.153,0.11,0.15,0.82,0.031,0.002,0.001,0.002,0.02,0.03,0.04,0.01,0.02,0.0011,0.2602,0.967766667,130
1540,1722M00540,1LL065020600,289,430,38,AB/A,ZF4H6100,1149.5,11179,264,69.99,0.24,1015,813,14.39,3.772,5.227,0.16,0.12,0.54,0.027,0.001,0,0.003,0.02,0.04,0.04,0,0.015,0.0037,0.262,0.746,202
1541,1721P02240,1LL065268400,279,425,39.5,AB/A,ZF4H6100,1199,11711,264,70,0.254,1012,843,14.7,3.771,4.762,0.16,0.12,0.53,0.031,0.001,0,0.002,0.02,0.03,0.04,0,0.023,0.0023,0.259666667,0.726,169
1543,1722Q96300,1LL065275600,390,479,31,AB/A,ZF4H6100,1149.5,11480,264,60,0.325,1010,840,10.89,4.4,4.225,0.15,0.15,0.56,0.041,0.001,0,0.002,0.02,0.03,0.04,0,0.019,0.0035,0.254666667,0.747,170
1544,1726K08400,1LL065560600,338,485,27.5,AB/A,EF4R5200,1195,14923,264,89.99,0.231,900,848,28.3,2.934,3.18,0.16,0.22,1.12,0.029,0.003,0.001,0.006,0.02,0.03,0.04,0.01,0.023,0.0025,0.3602,1.3201,52
1545,1726K08400,1LL065560700,341,477,31,AB/A,EF4R5200,1195,14923,264,89.99,0.231,900,848,28.3,2.934,3.18,0.16,0.22,1.12,0.029,0.003,0.001,0.006,0.02,0.03,0.04,0.01,0.023,0.0025,0.3602,1.3201,52
1546,1726K89800,1LL065562600,326,438,32.5,AB/A,ZF4H6100,1196,14326,264,70,0.239,963,823,22.2,3.771,3.153,0.16,0.11,0.53,0.031,0.001,0,0.002,0.02,0.03,0.05,0.01,0.016,0.004,0.263666667,0.726833333,140
1547,1726K99400,1LL065562700,328,448,38,AB/A,ZF4H6100,1198,14435,264,70,0.283,1043,809,11.7,3.771,5.983,0.16,0.11,0.53,0.031,0.001,0,0.002,0.02,0.03,0.05,0.01,0.016,0.004,0.263666667,0.726833333,234
1548,1725M40800,1LL065678900,340,438,41,AB/A,ZF4H6100,1199,13632,222,74.99,0.237,1098,835,9.2,2.96,8.151,0.16,0.1,0.52,0.036,0.001,0,0.001,0.02,0.04,0.04,0.01,0.012,0.0023,0.260666667,0.726,263
1549,1725M38600,1LL065679700,341,445,41,AB/A,ZF4H6100,1223,14199,222,60,0.292,1048,851,11,3.7,5.455,0.16,0.11,0.5,0.042,0.001,0,0.002,0.01,0.03,0.05,0.01,0.017,0.0029,0.258,0.696833333,197
1550,1725M38600,1LL065679900,354,457,36,AB/A,ZF4H6100,1223,14199,222,60,0.292,1048,851,11,3.7,5.455,0.16,0.11,0.5,0.042,0.001,0,0.002,0.01,0.03,0.05,0.01,0.017,0.0029,0.258,0.696833333,197
1551,1725N21600,1LL065680400,299,428,40,AB/A,ZF4H6100,1214,12856,222,70,0.304,1040,838,11.2,3.171,6.25,0.16,0.08,0.51,0.038,0.001,0,0.001,0.02,0.04,0.04,0,0.017,0.0058,0.257,0.714666667,202
1552,1725N44300,1LL065681100,340,446,40.5,AB/A,ZF4H6100,1199,14318,222,60,0.339,985,829,12.2,3.7,4.918,0.15,0.12,0.53,0.035,0.002,0,0.001,0.02,0.04,0.05,0.01,0.015,0.0061,0.254333333,0.727166667,156
1553,1725N71200,1LL065682000,345,460,33,AB/A,ZF4H6100,1203,13214,222,60,0.378,972,826,12.2,3.7,4.918,0.16,0.1,0.52,0.037,0,0,0.003,0.02,0.03,0.04,0.01,0.016,0.0036,0.26,0.716,146
1554,1725N71200,1LL065682300,301,431,40.5,AB/A,ZF4H6100,1203,13214,222,60,0.378,972,826,12.2,3.7,4.918,0.16,0.1,0.52,0.037,0,0,0.003,0.02,0.03,0.04,0.01,0.016,0.0036,0.26,0.716,146
1555,1726S68500,1LL065682800,365,457,34.5,AB/A,ZF4H6100,1211,12211,222,60,0.346,943,810,14.2,3.7,4.225,0.16,0.11,0.52,0.034,0.001,0,0.003,0.02,0.03,0.04,0,0.015,0.0018,0.258,0.715666667,133
1556,1726T36400,1LL065684400,328,447,25,AB/A,ZF4H6100,1195,18045,222,70,0.276,939,826,19.2,3.171,3.646,0.15,0.13,0.55,0.025,0.002,0,0.003,0.02,0.03,0.03,0.01,0.015,0.0047,0.253,0.7365,113
1557,1726T36400,1LL065684700,363,454,35,AB/A,ZF4H6100,1195,18045,222,70,0.276,939,826,19.2,3.171,3.646,0.15,0.13,0.55,0.025,0.002,0,0.003,0.02,0.03,0.03,0.01,0.015,0.0047,0.253,0.7365,113
1558,1726S91200,1LL065685700,347,442,32,AB/A,ZF4H6100,1189,12646,222,65,0.335,929,821,24.2,3.415,2.686,0.15,0.11,0.53,0.03,0.001,0,0.003,0.02,0.04,0.03,0.01,0.012,0.0034,0.250333333,0.725833333,108
1559,1725L24800,1LL065717100,290,422,46.5,AB/A,ZF4H6100,1220,14124,222,60,0.345,1105,876,9,3.7,6.667,0.16,0.09,0.53,0.04,0.001,0,0.001,0.02,0.03,0.05,0.01,0.015,0.0065,0.263666667,0.726166667,229
1560,1725L24800,1LL065717400,298,432,36.5,AB/A,ZF4H6100,1220,14124,222,60,0.345,1105,876,9,3.7,6.667,0.16,0.09,0.53,0.04,0.001,0,0.001,0.02,0.03,0.05,0.01,0.015,0.0065,0.263666667,0.726166667,229
1561,1724M87100,1LL065758700,350,457,29,AB/A,ZF4H6100,1149.5,12339,264,70,0.283,1043,809,18.9,3.771,5.983,0.16,0.1,0.55,0.036,0.001,0,0.002,0.02,0.03,0.04,0,0.019,0.0045,0.263,0.745333333,234
1562,1725M88400,1LL065824800,324,443,36,AB/A,ZF4H6100,1207,12964,222,60,0.363,990,836,14.2,3.7,4.225,0.16,0.09,0.53,0.04,0.001,0,0.001,0.02,0.03,0.05,0.01,0.015,0.0065,0.263666667,0.726166667,154
1563,1726T04400,1LL065862400,379,464,31.5,AB/A,ZF4H6100,1211,12862,222,70,0.304,963,828,17.2,3.171,4.07,0.15,0.12,0.53,0.034,0.001,0,0.002,0.02,0.04,0.03,0,0.012,0.0017,0.248333333,0.7255,135
1564,1726T01200,1LL065862500,295,436,39,AB/A,ZF4H6100,1201,12704,222,60,0.34,999,835,14.7,3.7,4.082,0.15,0.12,0.53,0.034,0.001,0,0.002,0.02,0.04,0.03,0,0.012,0.0017,0.248333333,0.7255,164
1565,1726T04400,1LL065863000,376,464,31,AB/A,ZF4H6100,1211,12862,222,70,0.304,963,828,17.2,3.171,4.07,0.15,0.12,0.53,0.034,0.001,0,0.002,0.02,0.04,0.03,0,0.012,0.0017,0.248333333,0.7255,135
1566,1726K50800,1LL065865000,317,430,42.5,AB/A,ZF4H6100,1214,15633,264,70,0.246,1095,823,10.2,3.771,6.863,0.15,0.11,0.52,0.03,0,0,0.003,0.02,0.03,0.04,0.01,0.014,0.0025,0.25,0.706333333,272
1567,1726K50800,1LL065865300,316,431,47,AB/A,ZF4H6100,1214,15633,264,70,0.246,1095,823,10.2,3.771,6.863,0.15,0.11,0.52,0.03,0,0,0.003,0.02,0.03,0.04,0.01,0.014,0.0025,0.25,0.706333333,272
1568,1727M75300,1LL065866000,342,449,37.5,AB/A,ZF4H6100,1212,12998,264,75,0.231,1075,830,10.2,3.52,7.353,0.15,0.14,0.54,0.033,0.002,0.001,0.003,0.02,0.03,0.04,0.01,0.014,0.0028,0.253533333,0.727433333,245
1569,1727N05300,1LL065867200,339,449,39,AB/A,ZF4H6100,1211,12281,264,60,0.282,1030,825,11.2,4.4,5.357,0.16,0.1,0.52,0.043,0,0,0.002,0.02,0.03,0.02,0,0.016,0.0109,0.254,0.714333333,205
1570,1726K25400,1LL066020300,356,453,33.5,AB/A,ZF4H6100,1209,14371,264,70,0.274,1029,819,15.1,3.771,4.636,0.15,0.11,0.52,0.042,0.004,0,0.003,0.02,0.02,0.04,0.01,0.016,0.0064,0.249333333,0.696333333,210
1571,1726K72400,1LL066020900,366,454,36,AB/A,ZF4H6100,1202,14549,264,70,0.271,991,812,15.1,3.771,4.636,0.15,0.11,0.52,0.042,0.004,0,0.003,0.02,0.02,0.04,0.01,0.016,0.0064,0.249333333,0.696333333,179
1572,1727N17300,1LL066021400,340,449,34,AB/A,ZF4H6100,1205,12195,264,60,0.275,991,809,16.2,4.4,3.704,0.15,0.1,0.52,0.036,0,0,0.002,0.02,0.03,0.03,0,0.015,0.0031,0.246,0.704833333,182
1573,1726Q07200,1LL066074400,362,445,34.5,AB/A,ZF4H6100,1199,12248,264,70,0.257,888,794,25.2,3.771,2.778,0.15,0.11,0.52,0.042,0.004,0,0.003,0.02,0.02,0.04,0.01,0.016,0.0064,0.249333333,0.696333333,94
1574,1726K15320,1LL066075100,341,459,34.5,AB/A,ZF4H7100,1200,14318,264,70,0.238,956,816,20.2,3.771,3.465,0.14,0.15,0.65,0.031,0.004,0,0.004,0.02,0.03,0.04,0.01,0.01,0.0038,0.261666667,0.827666667,140
1575,1726M23400,1LL066075600,330,450,40.5,AB/A,ZF4H6100,1149.5,13592,264,70,0.283,1043,809,14.39,3.771,5.983,0.16,0.11,0.53,0.031,0.001,0,0.002,0.02,0.03,0.05,0.01,0.016,0.004,0.263666667,0.726833333,234
1576,1726K72420,1LL066146700,288,414,39.5,AB/A,ZF4H6100,1202,14549,264,70,0.271,991,812,15.1,3.771,4.636,0.16,0.1,0.57,0.039,0.002,0,0.004,0.03,0.04,0.04,0.01,0.022,0.0059,0.269666667,0.776,179
1577,1726K21360,1LL066146900,301,438,38.5,AB/A,ZF4H7100,1200,14223,264,70,0.212,1036,842,14.2,3.771,4.93,0.14,0.15,0.65,0.031,0.004,0,0.004,0.02,0.03,0.04,0.01,0.01,0.0038,0.261666667,0.827666667,194
1578,1725L31300,1LL066367000,300,432,41.5,AB/A,ZF4H6100,1221,14639,222,60,0.29,1105,859,8,3.7,7.5,0.16,0.09,0.53,0.04,0.001,0,0.001,0.02,0.03,0.05,0.01,0.015,0.0065,0.263666667,0.726166667,246
1579,1724M87220,1LL066498000,314,434,32,AB/A,ZF4H6100,1149.5,12339,264,70,0.283,1043,809,18.9,3.771,5.983,0.16,0.1,0.55,0.036,0.001,0,0.002,0.02,0.03,0.04,0,0.019,0.0045,0.263,0.745333333,234
1580,1724M87320,1LL066498100,327,445,36,AB/A,ZF4H6100,1149.5,12339,264,70,0.283,1043,809,18.9,3.771,5.983,0.16,0.1,0.55,0.036,0.001,0,0.002,0.02,0.03,0.04,0,0.019,0.0045,0.263,0.745333333,234
1581,1727M37200,1LL066703000,381,489,30.5,AB/A,ZF4H6100,1149.5,14803,264,60,0.34,999,835,20.4,3.7,4.082,0.17,0.19,0.59,0.034,0,0,0.002,0.02,0.03,0.04,0,0.023,0.0071,0.279666667,0.798333333,164
1582,1729M62400,1LL066797100,411,497,27.5,AB/A,ZF4H7100,1195,12451,264,70,0.235,1008,774,11.2,3.771,6.25,0.14,0.12,0.63,0.031,0.002,0,0.003,0.02,0.03,0.04,0.01,0.014,0.0066,0.258333333,0.806666667,234
1583,1726K25300,1LL066996800,304,427,41,AB/A,ZF4H6100,1209,14371,264,70,0.274,1029,819,15.1,3.771,4.636,0.15,0.11,0.52,0.042,0.004,0,0.003,0.02,0.02,0.04,0.01,0.016,0.0064,0.249333333,0.696333333,210
1584,1729N35400,1LL067046000,427,518,41.5,AB/A,ZF4H6100,1205,12250,264,69.99,0.257,1066,808,11,3.772,6.363,0.16,0.1,0.53,0.041,0.002,0,0.003,0.02,0.04,0.05,0.01,0.01,0.0038,0.264333333,0.7365,258
1585,1729N20400,1LL067046600,385,467,34.5,AB/A,ZF4H6100,1207,12162,264,65,0.297,1032,782,12.2,4.062,5.328,0.15,0.11,0.53,0.034,0.002,0,0.002,0.02,0.03,0.04,0.01,0.017,0.0024,0.251666667,0.716333333,250
1586,1729N54200,1LL067047200,331,439,36.5,AB/A,ZF4H6100,1211,12040,264,69.99,0.283,1016,818,12.2,3.772,5.737,0.14,0.11,0.53,0.032,0.001,0,0.002,0.02,0.03,0.04,0,0.008,0.0033,0.239666667,0.705666667,198
1587,1729N02100,1LL067054900,368,455,32,AB/A,ZF4H6100,1194,12107,264,70,0.264,901,800,28.2,3.771,2.482,0.16,0.13,0.53,0.029,0.001,0,0.002,0.02,0.03,0.03,0.01,0.014,0.0043,0.259666667,0.7265,101
1588,1729M92A00,1LL067055000,344,453,33,AB/A,ZF4H6100,1212,12070,264,70,0.292,1023,832,15.1,3.771,4.636,0.16,0.13,0.53,0.029,0.001,0,0.002,0.02,0.03,0.03,0.01,0.014,0.0043,0.259666667,0.7265,191
1589,1729M74600,1LL067055800,322,446,39.5,AB/A,ZF4H6100,1196,12002,264,70,0.281,1046,841,12.2,3.771,5.738,0.16,0.11,0.53,0.022,0,0,0.002,0.02,0.03,0.05,0.01,0.016,0.0029,0.263666667,0.726833333,205
1590,1729N74300,1LL067183300,301,417,37.5,AB/A,ZF4H6100,1198,14826,264,60,0.29,996,848,13.2,4.4,4.545,0.15,0.1,0.54,0.043,0.002,0,0.002,0.01,0.03,0.04,0,0.009,0.0038,0.250666667,0.725333333,148
1591,1729N74300,1LL067183400,309,439,43.5,AB/A,ZF4H6100,1198,14826,264,60,0.29,996,848,13.2,4.4,4.545,0.15,0.1,0.54,0.043,0.002,0,0.002,0.01,0.03,0.04,0,0.009,0.0038,0.250666667,0.725333333,148
1592,1729N81300,1LL067183900,304,425,38,AB/A,ZF4H6100,1198,14674,264,60,0.303,994,846,13.2,4.4,4.545,0.16,0.1,0.52,0.036,0.001,0,0.002,0.02,0.03,0.04,0,0.024,0.0063,0.258,0.715333333,148
1593,1729N99300,1LL067184300,334,444,37.5,AB/A,ZF4H6100,1184,11120,264,60,0.305,1039,863,13.7,4.4,4.38,0.15,0.11,0.52,0.045,0.001,0,0.002,0.02,0.04,0.05,0,0.017,0.0033,0.250666667,0.716166667,176
1594,1729P05300,1LL067184400,314,439,30,AB/A,ZF4H6100,1149.5,10592,264,59.99,0.314,1034,856,13.89,4.401,4.319,0.15,0.11,0.52,0.045,0.001,0,0.002,0.02,0.04,0.05,0,0.017,0.0033,0.250666667,0.716166667,178
1595,1729P20200,1LL067184900,379,467,34,AB/A,ZF4H6100,1210,11876,264,59.99,0.288,1000,794,14.2,4.401,4.225,0.17,0.13,0.56,0.032,0.002,0,0.003,0.02,0.04,0.04,0,0.014,0.0035,0.275333333,0.776333333,206
1596,1729P23400,1LL067185000,367,463,32,AB/A,ZF4H6100,1203,12064,264,70,0.264,1018,818,14.2,3.771,4.93,0.17,0.13,0.56,0.032,0.002,0,0.003,0.02,0.04,0.04,0,0.014,0.0035,0.275333333,0.776333333,200
1597,1729P32400,1LL067185400,341,449,32.5,AB/A,ZF4H6100,1199,12520,264,59.99,0.319,1028,843,14.2,4.401,4.225,0.16,0.11,0.52,0.032,0.001,0,0.002,0.02,0.03,0.05,0.01,0.018,0.0028,0.262,0.716833333,185
1598,1729P57300,1LL067185900,299,446,30,AB/A,ZF4H6100,1198,13064,264,70,0.255,995,813,15.7,3.771,4.459,0.15,0.1,0.51,0.032,0.001,0,0.002,0.02,0.03,0.05,0.01,0.015,0.0046,0.250333333,0.6965,182
1599,1729P61300,1LL067186500,267,460,29,AB/A,ZF4H6100,1196,12903,264,70,0.237,995,818,15.7,3.771,4.459,0.15,0.15,0.52,0.05,0.002,0,0.002,0.01,0.04,0.05,0.01,0.014,0.0111,0.252,0.718166667,177
1600,1729P69300,1LL067186600,373,462,28,AB/A,ZF4H6100,1192,12550,264,70,0.265,995,814,15.7,3.771,4.459,0.15,0.15,0.52,0.05,0.002,0,0.002,0.01,0.04,0.05,0.01,0.014,0.0111,0.252,0.718166667,181
1601,1729P72300,1LL067186700,373,460,30.5,AB/A,ZF4H6100,1192,12600,264,69.99,0.266,994,813,15.7,3.772,4.458,0.15,0.15,0.52,0.05,0.002,0,0.002,0.01,0.04,0.05,0.01,0.014,0.0111,0.252,0.718166667,181
1602,1729P92300,1LL067186900,358,452,32,AB/A,ZF4H6100,1194,12878,264,60,0.31,965,816,20.2,4.4,2.97,0.15,0.12,0.52,0.029,0.001,0,0.003,0.01,0.03,0.04,0.01,0.014,0.0025,0.249333333,0.706666667,149
1603,1729P93400,1LL067187000,338,450,29.5,AB/A,ZF4H6100,1192,12852,264,69.99,0.248,892,809,21.2,3.772,3.301,0.15,0.12,0.52,0.029,0.001,0,0.003,0.01,0.03,0.04,0.01,0.014,0.0025,0.249333333,0.706666667,83
1604,1729P98200,1LL067187600,321,437,33,AB/A,ZF4H6100,1169,12119,264,69.99,0.238,975,840,24.2,3.772,2.892,0.16,0.13,0.53,0.044,0.001,0,0.002,0.02,0.03,0.04,0.01,0.015,0.0102,0.261666667,0.727,135
1605,1729Q00100,1LL067187700,350,452,31,AB/A,ZF4H6100,1175,12115,264,69.99,0.2,923,854,28.2,3.772,2.482,0.16,0.13,0.53,0.044,0.001,0,0.002,0.02,0.03,0.04,0.01,0.015,0.0102,0.261666667,0.727,69
1606,1729Q01100,1LL067187800,345,449,32.5,AB/A,ZF4H6100,1165,11816,264,69.99,0.204,936,850,28.2,3.772,2.482,0.16,0.13,0.53,0.044,0.001,0,0.002,0.02,0.03,0.04,0.01,0.015,0.0102,0.261666667,0.727,86
1607,1729Q06100,1LL067188200,321,440,33.5,AB/A,ZF4H6100,1166,11921,264,89.99,0.184,895,858,40.3,2.934,2.233,0.16,0.13,0.58,0.031,0.002,0,0.003,0.02,0.05,0.05,0.01,0.017,0.003,0.273333333,0.7975,37
1608,1729Q03200,1LL067188300,386,468,31.5,AB/A,ZF4H6100,1165,11425,264,70,0.254,899,804,30.3,3.771,2.31,0.16,0.13,0.58,0.031,0.002,0,0.003,0.02,0.05,0.05,0.01,0.017,0.003,0.273333333,0.7975,95
1609,1729Q07400,1LL067188400,315,442,33,AB/A,ZF4H6100,1187,10747,264,60,0.326,995,831,20.2,4.4,2.97,0.16,0.13,0.58,0.031,0.002,0,0.003,0.02,0.05,0.05,0.01,0.017,0.003,0.273333333,0.7975,164
1610,1729Q50300,1LL067188900,358,461,32,AB/A,ZF4H6100,1186,11244,264,70,0.283,1006,804,13.7,3.771,5.109,0.16,0.11,0.54,0.038,0.002,0,0.002,0.01,0.03,0.04,0.01,0.011,0.0043,0.262666667,0.736333333,202
1611,1729Q65600,1LL067189500,297,437,39,AB/A,ZF4H6100,1181,10884,264,55,0.257,1024,844,14.2,4.8,3.873,0.15,0.13,0.53,0.039,0.001,0,0.003,0.02,0.04,0.09,0.02,0.023,0.005,0.264333333,0.730166667,180
1612,1729Q70400,1LL067190200,381,471,29,AB/A,ZF4H6100,1182,13289,264,70,0.273,979,802,15.1,3.771,4.636,0.16,0.12,0.53,0.033,0.002,0,0.002,0.02,0.03,0.03,0,0.014,0.0022,0.257666667,0.7255,177
1613,1729Q70400,1LL067190400,365,466,33.5,AB/A,ZF4H6100,1182,13289,264,70,0.273,979,802,15.1,3.771,4.636,0.16,0.12,0.53,0.033,0.002,0,0.002,0.02,0.03,0.03,0,0.014,0.0022,0.257666667,0.7255,177
1614,1729Q81600,1LL067190900,394,467,30.5,AB/A,ZF4H6100,1170,11087,264,60,0.246,1014,832,15.1,4.4,3.974,0.15,0.12,0.57,0.046,0.002,0,0.002,0.02,0.03,0.03,0.01,0.015,0.0072,0.256333333,0.756166667,182
1615,1729Q81600,1LL067191000,371,464,32,AB/A,ZF4H6100,1170,11087,264,60,0.246,1014,832,15.1,4.4,3.974,0.15,0.12,0.57,0.046,0.002,0,0.002,0.02,0.03,0.03,0.01,0.015,0.0072,0.256333333,0.756166667,182
1616,1726S48320,1LL067207800,289,405,44,AB/A,EF4G7300,1210,13008,222,60,0.362,990,840,13.2,3.7,4.545,0.1,0.18,0.83,0.031,0.002,0.001,0.004,0.02,0.03,0.04,0.01,0.015,0.0031,0.251866667,0.968766667,150
1617,1726S48430,1LL067208000,293,407,46.5,AB/A,EF4G7300,1210,13008,222,60,0.362,990,840,13.2,3.7,4.545,0.1,0.18,0.83,0.031,0.002,0.001,0.004,0.02,0.03,0.04,0.01,0.015,0.0031,0.251866667,0.968766667,150
1618,1726S80400,1LL067210200,325,431,30,AB/A,ZF4H6100,1188,12815,222,60,0.393,963,853,20.2,3.7,2.97,0.15,0.11,0.53,0.03,0.001,0,0.003,0.02,0.04,0.03,0.01,0.012,0.0034,0.250333333,0.725833333,110
1619,1729R05500,1LL067341300,323,443,40,AB/A,ZF4H6100,1149.5,11419,264,60,0.265,1067,832,11.39,4.4,5.268,0.16,0.13,0.52,0.036,0.001,0,0.002,0.01,0.03,0.03,0,0.017,0.0031,0.255333333,0.715833333,235
1620,1729R19400,1LL067341900,373,467,31,AB/A,ZF4H6100,1187,11931,264,60,0.335,994,812,13.2,4.4,4.545,0.16,0.13,0.53,0.034,0.001,0,0.002,0.02,0.04,0.06,0.01,0.015,0.0076,0.266333333,0.738,182
1621,1729R24400,1LL067342000,339,456,39.5,AB/A,ZF4H6100,1201,11691,264,60,0.328,1041,850,13.2,4.4,4.545,0.16,0.13,0.53,0.034,0.001,0,0.002,0.02,0.04,0.06,0.01,0.015,0.0076,0.266333333,0.738,191
1622,1729R42300,1LL067342600,344,456,35.5,AB/A,ZF4H6100,1202,11588,264,60,0.291,1010,843,14.2,4.4,4.225,0.15,0.14,0.53,0.036,0.001,0,0.002,0.02,0.04,0.06,0.01,0.026,0.0069,0.256333333,0.728333333,167
1623,1729P22400,1LL067356400,334,446,35,AB/A,ZF4H6100,1149.5,11805,264,59.99,0.345,995,839,15.89,4.401,4.545,0.14,0.12,0.63,0.031,0.002,0,0.003,0.02,0.03,0.04,0.01,0.014,0.0066,0.258333333,0.806666667,156
1624,1730K14400,1LL067356500,343,451,38,AB/A,ZF4H6100,1201,12099,264,60,0.288,1023,833,14.2,4.4,4.225,0.16,0.13,0.52,0.038,0.001,0,0.001,0.02,0.03,0.04,0.01,0.014,0.0042,0.26,0.717,190
1625,1730K35500,1LL067357100,319,440,39,AB/A,ZF4H6100,1197,11872,264,70,0.257,965,848,15.1,3.771,4.636,0.16,0.14,0.54,0.032,0.001,0,0.002,0.02,0.03,0.03,0.01,0.012,0.0112,0.261333333,0.736833333,117
1626,1730K60400,1LL067357800,353,447,33.5,AB/A,ZF4H6100,1183,11927,264,70,0.247,923,820,28.2,3.771,2.482,0.16,0.13,0.52,0.032,0,0,0.002,0.02,0.03,0.03,0.01,0.008,0.0034,0.258,0.7165,103
1627,1730K59600,1LL067357900,292,437,34,AB/A,ZF4H6100,1189,11634,264,75,0.251,983,837,20.2,3.52,3.713,0.16,0.13,0.52,0.032,0,0,0.002,0.02,0.03,0.03,0.01,0.008,0.0034,0.258,0.7165,146
1628,1730K59600,1LL067358100,315,431,30.5,AB/A,ZF4H6100,1189,11634,264,75,0.251,983,837,20.2,3.52,3.713,0.16,0.13,0.52,0.032,0,0,0.002,0.02,0.03,0.03,0.01,0.008,0.0034,0.258,0.7165,146
1629,1730K69200,1LL067358700,325,444,35,AB/A,ZF4H6100,1180,11632,264,65,0.264,951,836,16.2,4.062,4.012,0.15,0.15,0.51,0.045,0,0,0.002,0.02,0.03,0.07,0.01,0.013,0.0074,0.254333333,0.699166667,115
1630,1729P22500,1LL067523600,335,435,34.5,AB/A,ZF4H6100,1149.5,11805,264,59.99,0.345,995,839,15.89,4.401,4.545,0.14,0.12,0.63,0.031,0.002,0,0.003,0.02,0.03,0.04,0.01,0.014,0.0066,0.258333333,0.806666667,156
1632,1730K83200,1LL067545300,334,446,33,AB/A,ZF4H6100,1149.5,11634,264,69.99,0.204,936,850,28.41,3.772,2.482,0.16,0.13,0.53,0.044,0.001,0,0.002,0.02,0.03,0.04,0.01,0.015,0.0102,0.261666667,0.727,86
1633,1730K38330,1LL067551000,281,427,38.5,AB/A,ZF4H6100,1192,11943,264,60,0.309,1023,843,15,4.4,4,0.16,0.14,0.54,0.032,0.001,0,0.002,0.02,0.03,0.03,0.01,0.012,0.0112,0.261333333,0.736833333,180
1634,1730M71340,1LL067716400,308,437,42.5,AB/A,ZF4H6100,1149.5,10778,264,75,0.203,961,838,14.39,3.52,3.75,0.16,0.11,0.54,0.038,0.002,0,0.002,0.01,0.03,0.04,0.01,0.011,0.0043,0.262666667,0.736333333,123
1635,1805L05600,1LL067785000,339,454,35.5,AB/A,ZF4H6100,1210,13300,264,65,0.303,1038,816,13.2,4.062,4.924,0.15,0.12,0.56,0.039,0.002,0.001,0.003,0.02,0.03,0.04,0.01,0.02,0.0089,0.256866667,0.746766667,222
1636,1805L05600,1LL067785100,340,458,36,AB/A,ZF4H6100,1210,13300,264,65,0.303,1038,816,13.2,4.062,4.924,0.15,0.12,0.56,0.039,0.002,0.001,0.003,0.02,0.03,0.04,0.01,0.02,0.0089,0.256866667,0.746766667,222
1637,1804K75500,1LL067785600,360,464,36,AB/A,ZF4H6100,1199,19308,264,60,0.302,1000,811,11.7,4.4,5.128,0.16,0.14,0.53,0.037,0,0,0.003,0.02,0.05,0.04,0.01,0.01,0.0019,0.263,0.747333333,189
1638,1804K77400,1LL067786200,341,454,39.5,AB/A,ZF4H6100,1207,15430,264,55,0.299,1056,801,13.2,4.8,4.167,0.15,0.11,0.52,0.036,0.001,0,0.001,0.02,0.03,0.04,0.01,0.019,0.0032,0.25,0.706333333,255
1639,1804L13300,1LL067786600,283,424,41.5,AB/A,ZF4H6100,1177,12890,264,60,0.302,1034,829,14.2,4.4,4.225,0.15,0.11,0.52,0.035,0,0,0.002,0.01,0.03,0.04,0.01,0.014,0.0036,0.249333333,0.706333333,205
1640,1804L20400,1LL067787200,306,433,43.5,AB/A,ZF4H6100,1173,12615,264,60,0.283,1019,836,14.7,4.4,4.082,0.15,0.13,0.52,0.032,0.001,0,0.002,0.01,0.03,0.04,0.01,0.015,0.0026,0.249333333,0.707,183
1641,1804L31200,1LL067787700,316,429,34,AB/A,ZF4H6100,1173,12915,264,75,0.226,928,820,28.2,3.52,2.66,0.15,0.13,0.53,0.038,0.001,0,0.002,0.02,0.04,0.03,0,0.01,0.0033,0.248333333,0.725833333,108
1642,1802M50400,1LL067889100,331,437,42.5,AB/A,ZF4H6100,1203,12073,222,70,0.289,1057,831,9.2,3.171,7.609,0.16,0.11,0.54,0.035,0.001,0,0.002,0.02,0.04,0.03,0.01,0.014,0.0067,0.262,0.745833333,226
1643,1802M54400,1LL067889200,316,434,42.5,AB/A,ZF4H6100,1224,13621,222,59.99,0.337,1097,855,9.2,3.701,6.521,0.16,0.11,0.54,0.035,0.001,0,0.002,0.02,0.04,0.03,0.01,0.014,0.0067,0.262,0.745833333,242
1644,1807N21A00,1LL067912500,312,453,47,AB/A,ZF4H6100,1222,12804,222,60,0.345,1100,850,8.2,3.7,7.317,0.16,0.12,0.52,0.028,0.001,0,0.002,0.02,0.03,0.03,0,0.011,0.003,0.256,0.7155,250
1645,1802M73800,1LL068044800,331,441,36,AB/A,ZF4H6100,1210,13403,222,65,0.357,1106,850,8.2,3.415,7.927,0.15,0.15,0.54,0.034,0.001,0,0.002,0.02,0.04,0.03,0,0.011,0.004,0.25,0.7365,256
1646,1802M76800,1LL068045600,308,431,49,AB/A,ZF4H6100,1204,13928,222,60,0.277,1103,848,8.2,3.7,7.317,0.15,0.11,0.53,0.045,0.001,0,0.002,0.02,0.04,0.04,0.01,0.01,0.0039,0.252333333,0.726333333,255
1647,1807N71700,1LL068046300,296,438,40.5,AB/A,ZF4H6100,1184,11838,222,75,0.303,980,842,13,2.96,5.769,0.15,0.12,0.52,0.03,0.001,0,0.002,0.01,0.04,0.03,0.01,0.017,0.0025,0.248,0.716166667,138
1648,1729Q07400,1LL068134800,325,452,37.5,AB/A,ZF4H6100,1187,10747,264,60,0.326,995,831,20.2,4.4,2.97,0.16,0.13,0.58,0.031,0.002,0,0.003,0.02,0.05,0.05,0.01,0.017,0.003,0.273333333,0.7975,164
1649,1729N76500,1LL068135000,337,441,39.5,AB/A,ZF4H6100,1177,14533,264,59.99,0.345,995,839,13.2,4.401,4.545,0.15,0.1,0.54,0.043,0.002,0,0.002,0.01,0.03,0.04,0,0.009,0.0038,0.250666667,0.725333333,156
1650,1801K54600,1LL068252400,330,438,39.5,AB/A,ZF4H6100,1149.5,13466,222,70,0.273,979,802,15.39,3.771,4.636,0.16,0.09,0.53,0.04,0.001,0,0.001,0.02,0.03,0.05,0.01,0.015,0.0065,0.263666667,0.726166667,177
