Repository: vvvvsv/Steel-Properties-Prediction

# 钢材性能预测项目

王思远 黄高翔 2022.06.09

题目详见`prob.zip`，报告详见`Steel-Report.pptx`

## 题目

基于机器学习算法，依据钢材的生产参数，预测成品钢材的性能（实验屈服值、实验抗拉值、实验伸长率）。其中，生产参数包括：

1. 基本信息：材料（含生产月份信息）、试批号、牌号、钢种

2. 工艺参数：出炉温度、加热时间、板坯厚度、中间坯厚度、粗轧压下率、精轧开轧温度、终轧温度、成品厚度、粗轧压缩比、精轧压缩比

3. 元素成分：C、Si、Mn、AlT、Nb、V、Ti、Ni、Cu、Cr、Mo、P、S

## 实验结果

|      | 实验屈服值  |        |            |        | 实验抗拉值  |        |            |        | 实验伸长率 |      |            |        |
| ---- | ------ | ------ | ---------- | ------ | ------ | ------ | ---------- | ------ | ----- | ---- | ---------- | ------ |
| 模型   | GBDT   | SVR    | Simple MLP | 多任务    | GBDT   | SVR    | Simple MLP | 多任务    | GBDT  | SVR  | Simple MLP | 多任务    |

File: data/b.csv (part 9 of 16)
,材料,试批号,实验屈服值,实验抗拉值,实验伸长率,牌号,钢种,出炉温度,加热时间,板坯厚度,中间坯厚度,粗轧压下率,精轧开轧温度,终轧温度,成品厚度,粗轧压缩比,精轧压缩比,C,Si,Mn,AlT,Nb,V,Ti,Ni,Cu,Cr,Mo,P,S,Ceq,Pcm,温度差
1651,1726S16200,1LL068253600,289,406,47.5,AB/A,EF4G7300,1227,13021,222,70,0.314,1050,811,11.2,3.171,6.25,0.09,0.16,0.82,0.039,0.001,0,0.004,0.02,0.04,0.03,0.01,0.014,0.002,0.238666667,0.9575,239
1652,1801K81300,1LL068254000,384,449,35.5,AB/A,ZF4H6100,1149.5,12824,222,60,0.307,1040,822,11.89,4.4,4.918,0.09,0.16,0.82,0.039,0.001,0,0.004,0.02,0.04,0.03,0.01,0.014,0.002,0.238666667,0.9575,218
1653,1802M44600,1LL068315000,328,464,35,AB/A,EF4R5200,1191,13701,222,65,0.312,985,868,20.2,3.415,3.218,0.16,0.22,1.07,0.034,0.001,0.001,0.004,0.01,0.02,0.06,0.01,0.018,0.0041,0.354533333,1.2611,117
1654,1730K77340,1LL068415700,328,451,35.5,AB/A,ZF4H6100,1199,12984,264,60,0.291,952,773,16.2,4.4,3.704,0.15,0.15,0.51,0.045,0,0,0.002,0.02,0.03,0.07,0.01,0.013,0.0074,0.254333333,0.699166667,179
1655,1730K77340,1LL068415800,328,450,37,AB/A,ZF4H6100,1199,12984,264,60,0.291,952,773,16.2,4.4,3.704,0.15,0.15,0.51,0.045,0,0,0.002,0.02,0.03,0.07,0.01,0.013,0.0074,0.254333333,0.699166667,179
1656,1726S34320,1LL068473400,314,427,38.5,AB/A,EF4G7300,1226,12815,222,80,0.291,892,816,25.2,2.775,3.175,0.1,0.18,0.83,0.031,0.002,0.001,0.004,0.02,0.03,0.04,0.01,0.015,0.0031,0.251866667,0.968766667,76
1657,1803N84400,1LL068579800,349,459,34,AB/A,ZF4H6100,1203,12385,264,59.99,0.286,1027,829,14,4.401,4.285,0.15,0.12,0.52,0.04,0.001,0,0.002,0.02,0.03,0.03,0.01,0.019,0.0077,0.248,0.706166667,198
1658,1802M85800,1LL068756600,290,425,46,AB/A,ZF4H6100,1207,13328,222,60,0.359,1104,841,8.2,3.7,7.317,0.15,0.11,0.53,0.045,0.001,0,0.002,0.02,0.04,0.04,0.01,0.01,0.0039,0.252333333,0.726333333,263
1659,1804K35200,1LL068909900,352,494,30,AB/A,EF4R5200,1186,12910,264,90,0.219,924,825,33,2.933,2.727,0.16,0.23,1.1,0.04,0.002,0.002,0.003,0.02,0.04,0.04,0.01,0.017,0.0016,0.357733333,1.310533333,99
1660,1804M39600,1LL068915200,315,436,33,AB/A,ZF4H6100,1212,15371,264,55,0.32,1045,823,15.1,4.8,3.642,0.16,0.11,0.56,0.031,0.002,0,0.004,0.01,0.03,0.07,0,0.019,0.0016,0.27,0.757166667,222
1661,1804N23500,1LL068915800,350,456,33.5,AB/A,ZF4H6100,1200,14403,264,60,0.302,986,835,13.2,4.4,4.545,0.15,0.11,0.52,0.038,0.001,0,0.002,0.01,0.03,0.04,0,0.015,0.0023,0.247333333,0.705666667,151
1662,1804P45700,1LL068916400,326,446,38,AB/A,ZF4H6100,1211,18149,264,60,0.312,1067,825,12.2,4.4,4.918,0.16,0.12,0.54,0.034,0.001,0,0.004,0.01,0.03,0.03,0,0.02,0.0015,0.258666667,0.7355,242
1663,1806P39500,1LL068917000,316,434,39,AB/A,ZF4H6100,1191,11281,264,69.99,0.298,1083,822,11,3.772,6.363,0.16,0.1,0.52,0.026,0.002,0,0.004,0.02,0.04,0.03,0,0.007,0.0028,0.256666667,0.724833333,261
1664,1805L23500,1LL068917500,337,452,31.5,AB/A,ZF4H6100,1191,14527,264,59.99,0.297,1008,811,11.2,4.401,5.356,0.15,0.16,0.53,0.03,0.001,0,0.005,0.02,0.03,0.04,0.01,0.022,0.0022,0.251666667,0.718,197
1665,1805K92600,1LL068918000,350,450,32,AB/A,ZF4H6100,1181,16926,264,65,0.28,1035,819,10.2,4.062,6.373,0.15,0.1,0.53,0.032,0.002,0,0.002,0.02,0.04,0.04,0,0.014,0.0025,0.250333333,0.725333333,216
1666,1804M98400,1LL068923900,342,454,46,AB/A,ZF4H6100,1205,13482,264,60,0.274,1081,840,10.2,4.4,5.882,0.16,0.12,0.54,0.037,0.001,0,0.002,0.02,0.04,0.03,0.01,0.015,0.0063,0.262,0.746166667,241
1667,1804M78500,1LL068926500,358,462,38,AB/A,ZF4H6100,1198,13637,264,59.99,0.29,1061,830,10.2,4.401,5.881,0.15,0.13,0.53,0.038,0.001,0,0.003,0.01,0.03,0.04,0.01,0.016,0.0019,0.251,0.717,231
1668,1804L32300,1LL068927300,344,440,34.5,AB/A,ZF4H6100,1200,14678,264,60,0.283,1069,798,10.2,4.4,5.882,0.16,0.09,0.54,0.05,0.001,0,0.003,0.02,0.03,0.04,0.01,0.014,0.0129,0.263333333,0.735666667,271
1669,1804L47400,1LL068927800,346,452,35,AB/A,ZF4H6100,1182,11409,264,70,0.243,1037,791,11,3.771,6.364,0.16,0.15,0.53,0.033,0.001,0,0.003,0.02,0.03,0.03,0.01,0.012,0.0025,0.259666667,0.727166667,246
1670,1804L77300,1LL068928300,311,435,42,AB/A,ZF4H6100,1207,20757,264,70,0.247,1097,826,12.2,3.771,5.738,0.15,0.1,0.52,0.034,0.001,0,0.002,0.02,0.04,0.04,0.01,0.015,0.0027,0.250666667,0.716,271
1671,1804L80300,1LL068928400,366,457,32.5,AB/A,ZF4H6100,1200,20695,264,70,0.235,1060,831,12.2,3.771,5.738,0.15,0.1,0.52,0.034,0.001,0,0.002,0.02,0.04,0.04,0.01,0.015,0.0027,0.250666667,0.716,229
1672,1804L81300,1LL068928900,345,454,39.5,AB/A,ZF4H6100,1202,20667,264,70,0.248,1046,825,12.2,3.771,5.738,0.15,0.12,0.51,0.032,0.001,0,0.002,0.02,0.03,0.04,0.01,0.012,0.002,0.248333333,0.696666667,221
1673,1804L93400,1LL068929000,344,454,37.5,AB/A,ZF4H6100,1197,21039,264,70,0.304,1082,828,12.2,3.771,5.738,0.15,0.12,0.51,0.032,0.001,0,0.002,0.02,0.03,0.04,0.01,0.012,0.002,0.248333333,0.696666667,254
1674,1805L30200,1LL068929400,378,467,32,AB/A,ZF4H6100,1199,14404,264,70,0.249,1028,814,13.7,3.771,5.109,0.16,0.11,0.52,0.036,0.002,0,0.002,0.02,0.03,0.04,0.01,0.015,0.0012,0.26,0.716333333,214
1675,1805L32300,1LL068929500,355,466,35.5,AB/A,ZF4H6100,1192,14500,264,70,0.281,1025,817,13.7,3.771,5.109,0.16,0.11,0.52,0.036,0.002,0,0.002,0.02,0.03,0.04,0.01,0.015,0.0012,0.26,0.716333333,208
1676,1805L47200,1LL068934300,309,442,40,AB/A,ZF4H6100,1205,12852,264,65,0.252,1033,838,16.2,4.062,4.012,0.15,0.1,0.52,0.04,0.001,0,0.002,0.02,0.03,0.03,0.01,0.011,0.0047,0.248,0.7055,195
1677,1805L52400,1LL068934400,321,437,34,AB/A,ZF4H6100,1202,14412,264,69.99,0.25,969,813,18.2,3.772,3.846,0.15,0.1,0.52,0.04,0.001,0,0.002,0.02,0.03,0.03,0.01,0.011,0.0047,0.248,0.7055,156
1679,1804N77300,1LL069031700,335,446,32.5,AB/A,ZF4H6100,1177,13372,264,60,0.29,987,834,12.2,4.4,4.918,0.15,0.12,0.52,0.04,0.001,0,0.002,0.02,0.03,0.03,0.01,0.019,0.0077,0.248,0.706166667,153
1680,1804K36440,1LL069040900,327,479,40.5,AB/A,ZF4H7100,1192,12838,264,60,0.255,972,793,10,4.4,6,0.16,0.15,0.66,0.035,0.002,0,0.003,0.02,0.03,0.05,0.01,0.014,0.0016,0.285333333,0.858166667,179
1681,1804K36540,1LL069041300,388,504,43.5,AB/A,ZF4H7100,1192,12838,264,60,0.255,972,793,10,4.4,6,0.16,0.15,0.66,0.035,0.002,0,0.003,0.02,0.03,0.05,0.01,0.014,0.0016,0.285333333,0.858166667,179
1682,1804K41340,1LL069042300,321,467,42,AB/A,ZF4H7100,1192,12531,264,60,0.258,965,797,11,4.4,5.455,0.16,0.15,0.66,0.035,0.002,0,0.003,0.02,0.03,0.05,0.01,0.014,0.0016,0.285333333,0.858166667,168
1683,1804K41340,1LL069042400,318,465,35.5,AB/A,ZF4H7100,1192,12531,264,60,0.258,965,797,11,4.4,5.455,0.16,0.15,0.66,0.035,0.002,0,0.003,0.02,0.03,0.05,0.01,0.014,0.0016,0.285333333,0.858166667,168
1684,1804K41440,1LL069042900,328,474,39,AB/A,ZF4H7100,1192,12531,264,60,0.258,965,797,11,4.4,5.455,0.16,0.15,0.66,0.035,0.002,0,0.003,0.02,0.03,0.05,0.01,0.014,0.0016,0.285333333,0.858166667,168
1685,1804K41440,1LL069043000,327,477,40,AB/A,ZF4H7100,1192,12531,264,60,0.258,965,797,11,4.4,5.455,0.16,0.15,0.66,0.035,0.002,0,0.003,0.02,0.03,0.05,0.01,0.014,0.0016,0.285333333,0.858166667,168
1686,1805L67200,1LL069324100,355,452,35,AB/A,ZF4H6100,1208,11558,264,64.99,0.29,1015,825,17.2,4.062,3.778,0.15,0.11,0.53,0.034,0.001,0,0.002,0.02,0.03,0.03,0.01,0.015,0.002,0.249666667,0.715833333,190
1687,1805L77300,1LL069324800,326,447,38,AB/A,ZF4H6100,1208,11188,264,65,0.282,1019,840,18.2,4.062,3.571,0.16,0.12,0.52,0.036,0,0,0.003,0.02,0.04,0.03,0.01,0.016,0.0018,0.258666667,0.726166667,179
1688,1805L85400,1LL069325500,352,459,34,AB/A,ZF4H6100,1217,11825,264,55,0.301,1057,831,10.2,4.8,5.392,0.16,0.09,0.52,0.037,0.001,0,0.001,0.02,0.04,0.03,0.01,0.02,0.0036,0.258666667,0.725166667,226
1689,1805M03200,1LL069326200,338,459,31,AB/A,ZF4H6100,1215,11185,264,65,0.316,933,823,25.7,4.062,2.529,0.16,0.12,0.52,0.028,0.001,0,0.002,0.02,0.04,0.03,0,0.018,0.0014,0.256666667,0.7255,110
1690,1805M06300,1LL069326300,328,447,37,AB/A,ZF4H6100,1216,12170,264,65,0.266,1047,836,15.1,4.062,4.305,0.16,0.12,0.52,0.028,0.001,0,0.002,0.02,0.04,0.03,0,0.018,0.0014,0.256666667,0.7255,211
1691,1805M15500,1LL069331900,334,453,40.5,AB/A,ZF4H6100,1205,14539,264,70,0.262,1078,829,12.2,3.771,5.738,0.16,0.1,0.51,0.04,0.001,0,0.002,0.02,0.04,0.03,0,0.015,0.0046,0.255,0.714833333,249
1692,1805N96300,1LL069416000,338,458,36,AB/A,ZF4H6100,1185,11880,264,60,0.267,1077,837,10.2,4.4,5.882,0.16,0.15,0.66,0.035,0.002,0,0.003,0.02,0.03,0.05,0.01,0.014,0.0016,0.285333333,0.858166667,240
1693,1805N75200,1LL069462400,354,449,38,AB/A,ZF4H6100,1163,11588,264,90,0.19,896,831,34.3,2.933,2.624,0.15,0.12,0.52,0.04,0.001,0,0.002,0.02,0.03,0.03,0.01,0.019,0.0077,0.248,0.706166667,65
1694,1808N31300,1LL069667900,346,460,33,AB/A,ZF4H6100,1219,14058,264,70,0.28,1109,820,10.2,3.771,6.863,0.15,0.14,0.52,0.039,0.002,0,0.002,0.02,0.03,0.06,0.01,0.019,0.0044,0.254,0.708333333,289
1695,1808N99A00,1LL069668600,319,442,38,AB/A,ZF4H6100,1206,13935,264,64.99,0.232,1089,856,12.2,4.062,5.327,0.16,0.13,0.52,0.036,0.002,0,0.003,0.02,0.04,0.04,0,0.02,0.0023,0.258666667,0.726333333,233
1696,1808P19C00,1LL069669200,319,444,35,AB/A,ZF4H6100,1190,13928,264,65,0.246,1028,831,12.2,4.062,5.328,0.15,0.1,0.53,0.038,0.001,0,0.002,0.03,0.04,0.05,0.01,0.019,0.0032,0.255,0.7265,197
1697,1808P21500,1LL069669900,344,451,36,AB/A,ZF4H6100,1206,13877,264,64.99,0.295,1063,836,12.2,4.062,5.327,0.16,0.14,0.54,0.037,0.002,0,0.004,0.02,0.04,0.04,0.01,0.025,0.0016,0.264,0.747333333,227
1698,1808P59900,1LL069670600,327,445,46,AB/A,ZF4H6100,1193,12397,264,70,0.249,1006,813,13.7,3.771,5.109,0.16,0.16,0.53,0.028,0.001,0,0.003,0.01,0.03,0.03,0,0.012,0.0015,0.257,0.726833333,193
1699,1809Q02800,1LL069671400,283,430,40.5,AB/A,ZF4H6100,1184,11963,264,64.99,0.236,994,849,15,4.062,4.333,0.15,0.12,0.51,0.036,0.001,0,0.003,0.02,0.03,0.04,0.01,0.015,0.0028,0.248333333,0.696666667,145
1700,1809Q11400,1LL069672100,302,456,34,AB/A,ZF4H6100,1177,12390,264,70,0.258,967,819,16.5,3.771,4.242,0.15,0.14,0.56,0.038,0.001,0,0.003,0.01,0.03,0.04,0,0.014,0.0058,0.254,0.746666667,148
1701,1809Q10600,1LL069672200,281,464,35.5,AB/A,ZF4H6100,1176,12450,264,70,0.236,957,825,16,3.771,4.375,0.15,0.14,0.56,0.038,0.001,0,0.003,0.01,0.03,0.04,0,0.014,0.0058,0.254,0.746666667,132
1702,1809Q32600,1LL069672900,347,460,32,AB/A,ZF4H6100,1190,12728,264,65,0.28,945,814,25,4.062,2.6,0.19,0.11,0.52,0.044,0.001,0,0.002,0.02,0.03,0.06,0.01,0.012,0.0112,0.294,0.747333333,131
1703,1807M61100,1LL069782600,354,469,31.5,AB/A,EF4R5200,1196,13930,222,80,0.247,939,850,28.2,2.775,2.837,0.16,0.23,1.1,0.034,0.002,0.001,0.004,0.02,0.04,0.07,0.01,0.013,0.0024,0.363533333,1.311933333,89
1704,1807M65200,1LL069784300,329,448,31,AB/A,ZF4H6100,1195,12603,222,89.99,0.2,890,825,37.3,2.467,2.413,0.16,0.11,0.52,0.039,0,0,0.002,0.01,0.03,0.03,0,0.016,0.0082,0.255333333,0.715166667,65
1705,1807M72200,1LL069784400,344,442,37.5,AB/A,ZF4H6100,1185,13229,222,59.99,0.334,975,812,19.7,3.701,3.045,0.16,0.11,0.52,0.039,0,0,0.002,0.01,0.03,0.03,0,0.016,0.0082,0.255333333,0.715166667,163
1706,1807M79200,1LL069784500,342,441,38,AB/A,ZF4H6100,1187,13241,222,59.99,0.319,975,813,17.2,3.701,3.488,0.16,0.11,0.52,0.039,0,0,0.002,0.01,0.03,0.03,0,0.016,0.0082,0.255333333,0.715166667,162
1707,1807N52500,1LL070064500,350,456,37.5,AB/A,ZF4H6100,1201,11986,222,75,0.306,994,848,13.5,2.96,5.556,0.16,0.13,0.52,0.037,0.001,0,0.002,0.02,0.04,0.03,0,0.019,0.0034,0.256666667,0.725833333,146
1708,1808P70300,1LL070200800,339,450,33,AB/A,ZF4H6100,1183,12600,264,65,0.29,990,827,20.2,4.062,3.218,0.16,0.12,0.53,0.035,0.001,0,0.002,0.01,0.03,0.08,0.01,0.019,0.0041,0.269,0.728666667,163
1709,1808P65500,1LL070200900,352,451,34,AB/A,ZF4H6100,1181,12495,264,70,0.274,1049,803,10.2,3.771,6.863,0.16,0.12,0.53,0.035,0.001,0,0.002,0.01,0.03,0.08,0.01,0.019,0.0041,0.269,0.728666667,246
1710,1808Q41400,1LL070528700,354,462,35.5,AB/A,ZF4H6100,1149.5,0,225,65,0.246,1028,831,15.89,4.062,5.328,0.16,0.14,0.54,0.037,0.002,0,0.004,0.02,0.04,0.04,0.01,0.025,0.0016,0.264,0.747333333,197
1711,1805K67420,1LL070528800,307,432,41,AB/A,ZF4H6100,1190,16699,264,60,0.297,1045,828,11.2,4.4,5.357,0.16,0.1,0.52,0.026,0.002,0,0.004,0.02,0.04,0.03,0,0.007,0.0028,0.256666667,0.724833333,217
1712,1805L17140,1LL070568300,319,444,43.5,AB/A,ZF4H6100,1197,14192,264,55,0.334,1030,810,10.2,4.8,5.392,0.15,0.16,0.53,0.03,0.001,0,0.005,0.02,0.03,0.04,0.01,0.022,0.0022,0.251666667,0.718,220
1713,1810K50800,1LL070816800,316,440,44.5,AB/A,ZF4H6100,1168,13793,264,69.99,0.227,1071,826,11.2,3.772,6.249,0.16,0.12,0.53,0.021,0.002,0,0.005,0.02,0.04,0.03,0.01,0.008,0.0012,0.260333333,0.736166667,245
1714,1810K62800,1LL070817400,344,457,36.5,AB/A,ZF4H6100,1198,13727,264,55,0.288,1041,844,12.7,4.8,4.331,0.17,0.09,0.52,0.036,0.001,0,0.002,0.02,0.04,0.03,0.01,0.01,0.0018,0.268666667,0.735166667,197
1715,1810K77200,1LL070818000,374,461,30.5,AB/A,ZF4H6100,1182,15300,264,70,0.235,939,828,32,3.771,2.188,0.15,0.12,0.55,0.041,0.001,0,0.002,0.02,0.04,0.04,0.01,0.014,0.0051,0.255666667,0.746666667,111
1716,1810K77200,1LL070818200,383,450,30,AB/A,ZF4H6100,1182,15300,264,70,0.235,939,828,32,3.771,2.188,0.15,0.12,0.55,0.041,0.001,0,0.002,0.02,0.04,0.04,0.01,0.014,0.0051,0.255666667,0.746666667,111
1717,1810L03600,1LL070818900,330,446,33.5,AB/A,ZF4H6100,1176,12659,264,69.99,0.266,956,841,25,3.772,2.8,0.16,0.09,0.53,0.037,0.001,0,0.002,0.03,0.04,0.05,0.01,0.017,0.0078,0.265,0.736166667,115
1718,1810L03600,1LL070819100,319,435,36.5,AB/A,ZF4H6100,1176,12659,264,69.99,0.266,956,841,25,3.772,2.8,0.16,0.09,0.53,0.037,0.001,0,0.002,0.03,0.04,0.05,0.01,0.017,0.0078,0.265,0.736166667,115
1719,1810L27200,1LL070819600,359,460,29.5,AB/A,ZF4H6100,1188,15263,264,60,0.305,979,823,18.5,4.4,3.243,0.15,0.14,0.53,0.04,0.001,0,0.002,0.02,0.04,0.11,0,0.012,0.0085,0.264333333,0.730166667,156
1720,1810L34C00,1LL070881400,309,439,41,AB/A,ZF4H6100,1189,15554,264,55,0.285,1083,844,11.5,4.8,4.783,0.15,0.09,0.51,0.035,0.001,0,0.003,0.01,0.03,0.04,0,0.012,0.0067,0.245666667,0.695,239
1721,1810L40A00,1LL070881500,316,439,42.5,AB/A,ZF4H6100,1192,14604,264,60,0.262,1058,834,12,4.4,5,0.15,0.09,0.51,0.035,0.001,0,0.003,0.01,0.03,0.04,0,0.012,0.0067,0.245666667,0.695,224
1722,1810L45C00,1LL070881900,354,462,31.5,AB/A,ZF4H6100,1194,14498,264,69.99,0.27,1047,836,15,3.772,4.666,0.17,0.12,0.53,0.032,0.002,0,0.003,0.01,0.04,0.06,0.01,0.014,0.0025,0.275666667,0.747666667,211
1723,1810L47500,1LL070882000,370,471,34,AB/A,ZF4H6100,1197,14147,264,60,0.317,1075,829,10,4.4,6,0.17,0.12,0.53,0.032,0.002,0,0.003,0.01,0.04,0.06,0.01,0.014,0.0025,0.275666667,0.747666667,246
1726,1811N33400,1LL071185200,347,458,32.5,AB/A,ZF4H6100,1208,11654,264,70,0.239,951,819,18,3.771,3.889,0.14,0.14,0.65,0.03,0.001,0,0.002,0.02,0.03,0.04,0,0.017,0.0029,0.259666667,0.826666667,132
1727,1812M21200,1LL071209100,328,456,29,AB/A,ZF4H6100,1149.5,12316,264,79.99,0.28,949,841,32.45,3.3,2.465,0.15,0.11,0.6,0.035,0.006,0,0.004,0.04,0.04,0.05,0.02,0.015,0.0019,0.269333333,0.7975,108
1728,1812M21200,1LL071209300,356,449,31.5,AB/A,ZF4H6100,1149.5,12316,264,79.99,0.28,949,841,32.45,3.3,2.465,0.15,0.11,0.6,0.035,0.006,0,0.004,0.04,0.04,0.05,0.02,0.015,0.0019,0.269333333,0.7975,108
1729,1812M20400,1LL071209400,351,455,36.5,AB/A,ZF4H6100,1188,12329,264,65,0.262,991,834,19,4.062,3.421,0.15,0.11,0.6,0.035,0.006,0,0.004,0.04,0.04,0.05,0.02,0.015,0.0019,0.269333333,0.7975,157
1730,1812M11500,1LL071209500,340,457,38,AB/A,ZF4H6100,1219,12515,264,70,0.234,1079,872,11.5,3.771,6.087,0.15,0.11,0.6,0.035,0.006,0,0.004,0.04,0.04,0.05,0.02,0.015,0.0019,0.269333333,0.7975,207
1731,1802M47600,1LL071258500,351,459,33.5,AB/A,ZF4H6100,1226,12885,222,60,0.281,1123,864,8.2,3.7,7.317,0.16,0.11,0.54,0.035,0.001,0,0.002,0.02,0.04,0.03,0.01,0.014,0.0067,0.262,0.745833333,259
1732,1812L95600,1LL071661200,390,474,35,AB/A,ZF4H6100,1188,12807,264,60,0.267,995,838,18,4.4,3.333,0.16,0.13,0.54,0.037,0.001,0,0.002,0.02,0.03,0.02,0,0.013,0.0032,0.257333333,0.735333333,157
1733,1812M06800,1LL071661300,383,473,30.5,AB/A,ZF4H6100,1212,14009,264,69.99,0.245,1039,812,11,3.772,6.363,0.16,0.13,0.54,0.037,0.001,0,0.002,0.02,0.03,0.02,0,0.013,0.0032,0.257333333,0.735333333,227
1734,1811Q08300,1LL071663800,386,492,33,AB/A,ZF4H6100,1149.5,12224,264,70,0.27,990,848,22.42,3.771,3.122,0.16,0.23,1.09,0.034,0.002,0.001,0.004,0.02,0.04,0.08,0.01,0.022,0.0019,0.363866667,1.302433333,142
1735,1811Q16600,1LL071664200,332,440,37,AB/A,ZF4H6100,1205,12750,264,70,0.231,1050,846,13,3.771,5.385,0.1,0.15,0.85,0.031,0.002,0.001,0.003,0.02,0.04,0.06,0,0.024,0.0029,0.257866667,0.9981,204
1736,1811Q16600,1LL071664300,323,436,42.5,AB/A,ZF4H6100,1205,12750,264,70,0.231,1050,846,13,3.771,5.385,0.1,0.15,0.85,0.031,0.002,0.001,0.003,0.02,0.04,0.06,0,0.024,0.0029,0.257866667,0.9981,204
1737,1814K01600,1LL071803800,298,441,38,AB/A,ZF4H6100,1189,10588,264,55,0.327,1041,829,12.5,4.8,4.4,0.16,0.12,0.54,0.031,0.002,0,0.002,0.02,0.04,0.03,0,0.013,0.012,0.26,0.7455,212
1738,1814K13800,1LL071920000,309,448,40.5,AB/A,ZF4H6100,1184,10628,264,70,0.242,1023,842,15,3.771,4.667,0.16,0.16,0.54,0.033,0.002,0,0.003,0.02,0.04,0.05,0.01,0.016,0.0027,0.266,0.7485,181
1739,1814K25500,1LL072048200,362,469,34,AB/A,ZF4H6100,1206,10743,264,59.99,0.308,1062,834,9,4.401,6.666,0.16,0.18,0.52,0.042,0.002,0,0.003,0.02,0.04,0.05,0.01,0.016,0.0133,0.262666667,0.729166667,228
1740,1814K55200,1LL072049000,319,438,35,AB/A,ZF4H6100,1200,10912,264,85,0.244,905,846,35.99,3.106,2.362,0.15,0.13,0.53,0.035,0.002,0,0.003,0.02,0.04,0.05,0.01,0.016,0.0047,0.254333333,0.7275,59
1741,1814K54600,1LL072049100,327,450,38.5,AB/A,ZF4H6100,1205,11007,264,60,0.24,1000,811,16,4.4,3.75,0.15,0.13,0.53,0.035,0.002,0,0.003,0.02,0.04,0.05,0.01,0.016,0.0047,0.254333333,0.7275,189
1742,1814K55200,1LL072049200,334,449,35.5,AB/A,ZF4H6100,1200,10912,264,85,0.244,905,846,35.99,3.106,2.362,0.15,0.13,0.53,0.035,0.002,0,0.003,0.02,0.04,0.05,0.01,0.016,0.0047,0.254333333,0.7275,59
1743,1814K81400,1LL072420400,321,444,37.5,AB/A,ZF4H6100,1207,11114,264,60,0.334,1060,857,13,4.4,4.615,0.16,0.09,0.53,0.037,0.002,0,0.002,0.02,0.03,0.05,0.01,0.014,0.0062,0.263666667,0.726166667,203
1744,1814N77A00,1LL072532100,337,455,40.5,AB/A,ZF4H6100,1219,11139,264,65,0.312,1039,813,12,4.062,5.417,0.16,0.11,0.55,0.037,0.001,0.001,0.003,0.02,0.04,0.06,0.01,0.016,0.004,0.269866667,0.757433333,226
1745,1814L02600,1LL072562200,338,455,40,AB/A,ZF4H6100,1149.5,10168,264,89.99,0.2,890,825,11.39,2.467,2.413,0.16,0.12,0.54,0.031,0.002,0,0.002,0.02,0.04,0.03,0,0.013,0.012,0.26,0.7455,65
1746,1814L04200,1LL072562700,304,458,36,AB/A,ZF4H6100,1149.5,10163,264,65,0.312,1039,813,12.89,4.062,5.417,0.16,0.12,0.54,0.031,0.002,0,0.002,0.02,0.04,0.03,0,0.013,0.012,0.26,0.7455,226
1747,1814L18400,1LL072563700,300,441,43.5,AB/A,ZF4H6100,1149.5,10267,264,70,0.242,1023,842,15.39,3.771,4.667,0.16,0.16,0.54,0.033,0.002,0,0.003,0.02,0.04,0.05,0.01,0.016,0.0027,0.266,0.7485,181
1748,1815P66400,1LL072594100,347,451,37.5,AB/A,ZF4H6100,1205,13767,264,70,0.267,1099,839,11,3.771,6.364,0.16,0.12,0.51,0.026,0.002,0,0.002,0.02,0.04,0.04,0.01,0.013,0.0033,0.259,0.716666667,260
1749,1815P71500,1LL072595400,375,463,40,AB/A,ZF4H6100,1209,13792,264,70,0.297,1051,836,13,3.771,5.385,0.15,0.11,0.53,0.027,0.002,0,0.003,0.02,0.03,0.04,0.01,0.015,0.0034,0.251666667,0.716333333,215
1750,1815P36200,1LL072861800,356,463,36.5,AB/A,ZF4H6100,1202,12439,264,64.99,0.296,992,831,17,4.062,3.823,0.16,0.11,0.54,0.022,0.001,0,0.002,0.02,0.04,0.05,0,0.014,0.0027,0.264,0.746166667,161
1751,1815P41400,1LL072861900,384,472,35,AB/A,ZF4H6100,1188,12322,264,64.99,0.292,988,784,13.5,4.062,4.814,0.16,0.11,0.54,0.022,0.001,0,0.002,0.02,0.04,0.05,0,0.014,0.0027,0.264,0.746166667,204
1752,1815Q36600,1LL072865600,403,483,34,AB/A,ZF4H6100,1209,12512,264,69.99,0.296,1027,774,11,3.772,6.363,0.16,0.11,0.53,0.03,0.002,0,0.002,0.02,0.04,0.04,0,0.013,0.0027,0.260333333,0.735666667,253
1753,1816K06800,1LL072866700,328,441,42.5,AB/A,ZF4H6100,1200,15018,264,70,0.242,1061,811,10,3.771,7,0.16,0.12,0.52,0.036,0.002,0,0.002,0.02,0.04,0.03,0,0.013,0.0039,0.256666667,0.7255,250
1754,1816K06800,1LL072866900,337,445,39.5,AB/A,ZF4H6100,1200,15018,264,70,0.242,1061,811,10,3.771,7,0.16,0.12,0.52,0.036,0.002,0,0.002,0.02,0.04,0.03,0,0.013,0.0039,0.256666667,0.7255,250
1755,1816K21300,1LL072868500,385,479,31,AB/A,EF4R5100,1189,13880,264,75,0.203,961,838,20,3.52,3.75,0.15,0.16,0.92,0.04,0.011,0.001,0.012,0.02,0.04,0.04,0.01,0.02,0.0052,0.317533333,1.1181,123
1756,1816K53400,1LL072946300,370,457,34.5,AB/A,ZF4H6100,1149.5,12651,223,85,0.244,905,846,11.39,3.106,2.362,0.16,0.1,0.58,0.037,0.003,0.001,0.002,0.02,0.03,0.06,0.01,0.014,0.0024,0.2742,0.7771,59
1757,1816K53400,1LL072946400,365,462,34.5,AB/A,ZF4H6100,1149.5,12651,223,85,0.244,905,846,11.39,3.106,2.362,0.16,0.1,0.58,0.037,0.003,0.001,0.002,0.02,0.03,0.06,0.01,0.014,0.0024,0.2742,0.7771,59
1759,1816N59800,1LL073099800,329,445,38,AB/A,ZF4H6100,1177,13709,264,70,0.254,1013,831,15,3.771,4.667,0.16,0.1,0.58,0.037,0.003,0.001,0.002,0.02,0.03,0.06,0.01,0.014,0.0024,0.2742,0.7771,182
1761,1818K14300,1LL073243400,330,451,35,AB/A,ZF4H6100,1212,12968,264,64.99,0.335,978,853,16.2,4.062,4.012,0.16,0.12,0.57,0.035,0.001,0.001,0.003,0.02,0.04,0.05,0.01,0.013,0.0018,0.2712,0.777266667,125
1762,1818K34400,1LL073244600,332,457,37.5,AB/A,ZF4H6100,1189,14053,264,65,0.342,994,822,12.7,4.062,5.118,0.15,0.11,0.52,0.036,0.001,0,0.002,0.02,0.03,0.03,0,0.014,0.004,0.246,0.705166667,172
1763,1818K60600,1LL073245100,308,455,36,AB/A,ZF4H6100,1195,13523,264,70,0.232,1051,842,12.2,3.771,5.738,0.15,0.11,0.54,0.046,0.001,0,0.002,0.02,0.05,0.05,0.01,0.016,0.0074,0.256666667,0.746833333,209
1764,1818K60600,1LL073245300,272,455,37.5,AB/A,ZF4H6100,1195,13523,264,70,0.232,1051,842,12.2,3.771,5.738,0.15,0.11,0.54,0.046,0.001,0,0.002,0.02,0.05,0.05,0.01,0.016,0.0074,0.256666667,0.746833333,209
1765,1818K72500,1LL073245600,322,452,38.5,AB/A,ZF4H6100,1202,11714,264,60,0.312,1047,852,12,4.4,5,0.16,0.08,0.52,0.036,0.002,0.001,0.002,0.02,0.04,0.08,0.01,0.028,0.0019,0.268866667,0.727433333,195
1766,1818K72500,1LL073245800,301,440,39.5,AB/A,ZF4H6100,1202,11714,264,60,0.312,1047,852,12,4.4,5,0.16,0.08,0.52,0.036,0.002,0.001,0.002,0.02,0.04,0.08,0.01,0.028,0.0019,0.268866667,0.727433333,195
1767,1818L32800,1LL073315000,317,445,40,AB/A,ZF4H6100,1212,17434,264,70,0.238,1100,837,10,3.771,7,0.16,0.13,0.53,0.039,0.001,0,0.003,0.02,0.04,0.05,0.01,0.017,0.0022,0.264333333,0.7375,263
1768,1818L32800,1LL073315100,322,446,44,AB/A,ZF4H6100,1212,17434,264,70,0.238,1100,837,10,3.771,7,0.16,0.13,0.53,0.039,0.001,0,0.003,0.02,0.04,0.05,0.01,0.017,0.0022,0.264333333,0.7375,263
1769,1817K08420,1LL073352400,348,444,41,AB/A,EF4G5100,1200,13830,264,85,0.257,1054,829,11,3.106,7.727,0.1,0.16,0.81,0.035,0.013,0.001,0.003,0.04,0.05,0.05,0.02,0.014,0.0025,0.2552,0.969266667,225
1770,1817K08420,1LL073352500,346,442,40,AB/A,EF4G5100,1200,13830,264,85,0.257,1054,829,11,3.106,7.727,0.1,0.16,0.81,0.035,0.013,0.001,0.003,0.04,0.05,0.05,0.02,0.014,0.0025,0.2552,0.969266667,225
1772,1818K86800,1LL073664800,370,480,34.5,AB/A,ZF4H6100,1192,13662,264,70,0.264,989,845,20,3.771,3.5,0.16,0.11,0.53,0.04,0.002,0,0.002,0.01,0.04,0.06,0.01,0.01,0.0049,0.265666667,0.737333333,144
1773,1818L44300,1LL073670100,274,422,40.5,AB/A,ZF4H6100,1217,11567,264,69.99,0.278,1065,859,12.5,3.772,5.599,0.15,0.11,0.52,0.042,0.001,0,0.004,0.02,0.05,0.05,0.01,0.017,0.0127,0.253333333,0.726833333,206
1774,1817R27400,1LL073690600,328,453,33,AB/A,ZF4H6100,1191,12461,264,65,0.256,999,824,20.2,4.062,3.218,0.16,0.1,0.54,0.032,0.002,0,0.002,0.02,0.04,0.05,0.01,0.02,0.0065,0.266,0.7465,175
1775,1817R25300,1LL073693500,326,454,33,AB/A,ZF4H6100,1209,13169,264,70,0.283,953,834,25.2,3.771,2.778,0.16,0.1,0.54,0.032,0.002,0,0.002,0.02,0.04,0.05,0.01,0.02,0.0065,0.266,0.7465,119
1777,1818L87400,1LL073695300,336,456,34.5,AB/A,ZF4H6100,1149.5,13657,264,64.99,0.335,978,853,14.89,4.062,4.012,0.16,0.12,0.57,0.035,0.001,0.001,0.003,0.02,0.04,0.05,0.01,0.013,0.0018,0.2712,0.777266667,125
1778,1818L90400,1LL073695600,374,473,37.5,AB/A,ZF4H6100,1149.5,13646,264,64.99,0.335,978,853,14.39,4.062,4.012,0.16,0.12,0.57,0.035,0.001,0.001,0.003,0.02,0.04,0.05,0.01,0.013,0.0018,0.2712,0.777266667,125
1779,1818L97300,1LL073696100,339,461,41,AB/A,ZF4H6100,1149.5,13626,264,64.99,0.335,978,853,13.89,4.062,4.012,0.16,0.11,0.52,0.036,0.002,0,0.002,0.02,0.04,0.03,0.01,0.013,0.0023,0.258666667,0.725833333,125
1780,1818L95300,1LL073696300,345,456,39.5,AB/A,ZF4H6100,1149.5,13655,264,65,0.342,994,822,13.39,4.062,5.118,0.16,0.11,0.52,0.036,0.002,0,0.002,0.02,0.04,0.03,0.01,0.013,0.0023,0.258666667,0.725833333,172
1781,1818M00300,1LL073697400,327,447,36,AB/A,ZF4H6100,1149.5,13736,264,64.99,0.335,978,853,13.39,4.062,4.012,0.16,0.11,0.52,0.036,0.002,0,0.002,0.02,0.04,0.03,0.01,0.013,0.0023,0.258666667,0.725833333,125
1782,1818M01400,1LL073697500,344,457,36,AB/A,ZF4H6100,1149.5,13601,264,64.99,0.335,978,853,12.89,4.062,4.012,0.16,0.11,0.52,0.036,0.002,0,0.002,0.02,0.04,0.03,0.01,0.013,0.0023,0.258666667,0.725833333,125
1783,1818L94520,1LL073714200,293,446,39.5,AB/A,ZF4H6100,1149.5,13624,264,70,0.264,989,845,14.39,3.771,3.5,0.16,0.11,0.52,0.036,0.002,0,0.002,0.02,0.04,0.03,0.01,0.013,0.0023,0.258666667,0.725833333,144
1812,1821K80A00,1LL074235700,312,451,39.5,AB/A,ZF4H6100,1194,12623,264,69.99,0.242,1040,808,12.2,3.772,5.737,0.16,0.11,0.54,0.032,0.001,0,0.001,0.02,0.05,0.07,0,0.016,0.0069,0.268666667,0.757166667,232
1834,1821M47400,1LL074331100,314,446,38,AB/A,ZF4H6100,1204,11993,264,70,0.287,1031,825,12.2,3.771,5.738,0.15,0.13,0.54,0.038,0.001,0,0.006,0.02,0.04,0.09,0.01,0.027,0.0018,0.264,0.7395,206
1862,1821M36800,1LL074356100,300,436,34,AB/A,ZF4H6100,1193,11019,264,70,0.26,1045,832,12.2,3.771,5.738,0.15,0.13,0.54,0.028,0.001,0,0.002,0.03,0.04,0.05,0.01,0.017,0.0039,0.256666667,0.7375,213
1875,1102M95300,0LL007003900,341,452,48,CCS A,ZF4H6100,1253,13307,120,68.85,0.068,1109,846,6.2,1.743,11.105,0.16,0.11,0.52,0.028,0.001,0,0.001,0.02,0.03,0.04,0.01,0.017,0.004,0.26,0.716333333,263
1876,0C28M91700,0LL007186100,300,426,43,CCS A,ZF4H6100,1230,15400,120,70,0.129,1086,860,8.2,1.714,8.537,0.17,0.14,0.52,0.026,0.001,0,0.002,0.02,0.04,0.05,0.01,0.016,0.003,0.272666667,0.737833333,226
1877,0C31P37800,0LL007757800,357,454,35,CCS A,ZF4H6100,1211,12310,264,80,0.206,1098,840,10.2,3.3,7.843,0.15,0.1,0.53,0.028,0.001,0,0.001,0.01,0.02,0.03,0.02,0.011,0.0054,0.250333333,0.706166667,258
1878,0C31P40800,0LL007757900,316,432,39,CCS A,ZF4H6100,1205,12225,264,80,0.234,1050,853,12.2,3.3,6.557,0.15,0.1,0.53,0.028,0.001,0,0.001,0.01,0.02,0.03,0.02,0.011,0.0054,0.250333333,0.706166667,197
1879,0C31P54800,0LL007758000,276,426,45,CCS A,ZF4H6100,1199,12137,264,70,0.263,1062,853,15.1,3.771,4.636,0.15,0.1,0.53,0.028,0.001,0,0.001,0.01,0.02,0.03,0.02,0.011,0.0054,0.250333333,0.706166667,209
1880,1102N08800,0LL007758200,326,449,38.5,CCS A,ZF4H6100,1194,13262,264,70,0.252,994,822,15.1,3.771,4.636,0.18,0.14,0.54,0.026,0.001,0,0.003,0.02,0.02,0.03,0.02,0.014,0.005,0.282666667,0.7475,172
1881,0C31P15800,0LL007758300,321,452,37,CCS A,ZF4H6100,1181,12924,264,69.99,0.233,1014,873,15.1,3.772,4.635,0.18,0.14,0.54,0.026,0.001,0,0.003,0.02,0.02,0.03,0.02,0.014,0.005,0.282666667,0.7475,141
1882,0C31P95600,0LL008001900,347,462,32.5,CCS A,ZF4H7100,1186,12759,264,72,0.217,999,874,18.2,3.667,3.956,0.15,0.11,0.63,0.039,0.001,0,0.002,0.02,0.03,0.06,0,0.028,0.0126,0.270333333,0.816666667,125
1883,1102N22500,1LL000312800,376,483,38.5,CCS A,ZF4H6100,1241,18021,264,95,0.223,1109,839,9.2,2.779,10.326,0.17,0.21,0.59,0.03,0,0,0.002,0.02,0.03,0.03,0.01,0.009,0.0052,0.279666667,0.799166667,270
1884,1102N33A00,1LL000312900,386,500,35.5,CCS A,ZF4H6100,1192,17679,264,75,0.21,1070,812,10.2,3.52,7.353,0.17,0.21,0.59,0.03,0,0,0.002,0.02,0.03,0.03,0.01,0.009,0.0052,0.279666667,0.799166667,258
1885,1102N36800,1LL000316800,349,469,36.5,CCS A,ZF4H6100,1193,17913,264,75,0.209,1055,827,10.2,3.52,7.353,0.15,0.13,0.54,0.027,0,0,0.002,0.02,0.03,0.03,0.01,0.013,0.0052,0.251333333,0.7265,228
1886,1102N47400,1LL000317100,369,462,34.5,CCS A,ZF4H6100,1200,17931,264,75,0.258,1072,847,12.2,3.52,6.148,0.16,0.15,0.52,0.028,0,0,0.002,0.01,0.03,0.02,0,0.014,0.0066,0.253333333,0.716,225
1887,1102N49400,1LL000317200,369,461,33.5,CCS A,ZF4H6100,1203,17791,264,75,0.253,1072,838,12.2,3.52,6.148,0.16,0.15,0.52,0.028,0,0,0.002,0.01,0.03,0.02,0,0.014,0.0066,0.253333333,0.716,234
1888,1102N52300,1LL000317300,336,470,33.5,CCS A,ZF4H6100,1227,17731,264,70,0.284,1044,837,12.2,3.771,5.738,0.16,0.15,0.52,0.028,0,0,0.002,0.01,0.03,0.02,0,0.014,0.0066,0.253333333,0.716,207
1889,1102N62800,1LL000317500,301,447,45,CCS A,ZF4H6100,1193,13022,264,70,0.245,1042,842,12,3.771,5.833,0.17,0.16,0.56,0.026,0,0,0.003,0.01,0.02,0.02,0,0.012,0.0029,0.269333333,0.756333333,200
1890,1102N62800,1LL000317600,309,450,46.5,CCS A,ZF4H6100,1193,13022,264,70,0.245,1042,842,12,3.771,5.833,0.17,0.16,0.56,0.026,0,0,0.003,0.01,0.02,0.02,0,0.012,0.0029,0.269333333,0.756333333,200
1891,1106P94800,1LL000317800,356,469,39.5,CCS A,ZF4H6100,1160,13425,264,75,0.233,1049,839,12.2,3.52,6.148,0.15,0.14,0.53,0.024,0,0,0.002,0.02,0.04,0.03,0,0.011,0.0061,0.248333333,0.726166667,210
1892,1106P94800,1LL000317900,355,463,39,CCS A,ZF4H6100,1160,13425,264,75,0.233,1049,839,12.2,3.52,6.148,0.15,0.14,0.53,0.024,0,0,0.002,0.02,0.04,0.03,0,0.011,0.0061,0.248333333,0.726166667,210
1893,1106P99800,1LL000318000,290,435,41.5,CCS A,ZF4H6100,1151,13576,264,75,0.234,1069,843,12.2,3.52,6.148,0.15,0.14,0.53,0.024,0,0,0.002,0.02,0.04,0.03,0,0.011,0.0061,0.248333333,0.726166667,226
1894,1106Q18800,1LL000318100,352,462,33,CCS A,ZF4H6100,1148,13573,264,73,0.238,1055,835,12.2,3.616,5.984,0.15,0.15,0.52,0.036,0.001,0,0.003,0.01,0.03,0.05,0,0.018,0.007,0.249333333,0.7075,220
1895,1106Q35800,1LL000318200,333,455,41.5,CCS A,ZF4H6100,1149,13292,264,73,0.245,1057,837,12.2,3.616,5.984,0.15,0.15,0.52,0.036,0.001,0,0.003,0.01,0.03,0.05,0,0.018,0.007,0.249333333,0.7075,220
1896,1106Q35800,1LL000318300,325,451,42,CCS A,ZF4H6100,1149,13292,264,73,0.245,1057,837,12.2,3.616,5.984,0.15,0.15,0.52,0.036,0.001,0,0.003,0.01,0.03,0.05,0,0.018,0.007,0.249333333,0.7075,220
1897,1108L31800,1LL000318400,349,457,33.5,CCS A,ZF4H6100,1204,14771,264,69.99,0.294,1080,839,12,3.772,5.833,0.17,0.11,0.53,0.026,0,0,0.001,0.01,0.03,0.04,0,0.015,0.0075,0.269,0.735666667,241
1898,1108L31800,1LL000318500,358,459,33,CCS A,ZF4H6100,1204,14771,264,69.99,0.294,1080,839,12,3.772,5.833,0.17,0.11,0.53,0.026,0,0,0.001,0.01,0.03,0.04,0,0.015,0.0075,0.269,0.735666667,241
1899,1108L38800,1LL000318600,309,476,36.5,CCS A,ZF4H6100,1197,15267,264,69.99,0.27,979,806,12,3.772,5.833,0.17,0.11,0.53,0.026,0,0,0.001,0.01,0.03,0.04,0,0.015,0.0075,0.269,0.735666667,173
1900,1108L05800,1LL000318800,364,455,37.5,CCS A,ZF4H6100,1210,14582,264,79.99,0.248,1059,834,12.2,3.3,6.557,0.16,0.14,0.54,0.023,0.001,0,0.004,0.02,0.03,0.04,0.01,0.017,0.0036,0.263333333,0.737333333,225
1901,1108L14800,1LL000318900,310,465,35,CCS A,ZF4H6100,1187,14687,264,70,0.272,1059,829,12,3.771,5.833,0.16,0.14,0.54,0.023,0.001,0,0.004,0.02,0.03,0.04,0.01,0.017,0.0036,0.263333333,0.737333333,230
1902,1106P69200,1LL000319400,332,461,38.5,CCS A,ZF4H6100,1169,13356,264,75,0.234,997,832,15.1,3.52,4.967,0.16,0.15,0.53,0.026,0.001,0,0.002,0.02,0.03,0.05,0,0.013,0.0063,0.261666667,0.7275,165
1903,1106R43600,1LL000479900,333,447,38,CCS A,ZF4H6100,1243,16557,222,70,0.326,1093,842,12,3.171,5.833,0.16,0.1,0.55,0.026,0,0,0.002,0.01,0.03,0.04,0,0.015,0.007,0.262333333,0.745333333,251
1904,1104M24300,1LL000747900,325,447,44,CCS A,ZF4H6100,1254,16531,120,70,0.148,1115,846,6.2,1.714,11.29,0.17,0.12,0.59,0.02,0.001,0.001,0.002,0.01,0.01,0.02,0.01,0.025,0.0018,0.275866667,0.775766667,269
1905,1103N95300,1LL000778500,391,490,32,CCS A,ZF4H6100,1193,13339,264,89.99,0.265,910,835,30,2.934,3,0.17,0.26,1.19,0.031,0.002,0.001,0.004,0.02,0.04,0.05,0.01,0.014,0.003,0.384533333,1.411933333,75
1906,0C21M55500,1LL000783700,294,444,44,CCS A,ZF4H6100,1226,14396,264,69.99,0.264,1058,831,11,3.772,6.363,0.18,0.09,0.52,0.025,0,0,0.003,0.01,0.02,0.06,0.01,0.014,0.0055,0.282666667,0.726666667,227
1907,1106R62800,1LL000941800,351,447,35,CCS A,ZF4H6100,1225,14433,222,90,0.089,1102,840,9.2,2.467,9.783,0.17,0.11,0.53,0.033,0.001,0.002,0.004,0.02,0.03,0.05,0.01,0.017,0.0042,0.274066667,0.737033333,262
1908,1102N58900,1LL000976100,308,472,37.5,CCS A,ZF4H6100,1195,13221,264,75,0.217,1042,842,12,3.52,6.25,0.17,0.16,0.56,0.026,0,0,0.003,0.01,0.02,0.02,0,0.012,0.0029,0.269333333,0.756333333,200
1909,1102N58A00,1LL000976200,318,470,31.5,CCS A,ZF4H6100,1195,13221,264,75,0.217,1042,842,12,3.52,6.25,0.17,0.16,0.56,0.026,0,0,0.003,0.01,0.02,0.02,0,0.012,0.0029,0.269333333,0.756333333,200
1910,1106R87400,1LL001153100,301,437,28.5,CCS A,ZF4H6100,1173,13514,222,90,0.26,878,834,28.3,2.467,3.18,0.16,0.11,0.53,0.029,0,0,0.001,0.02,0.03,0.04,0.01,0.012,0.0035,0.261666667,0.726333333,44
1911,1106R87400,1LL001153500,310,438,31,CCS A,ZF4H6100,1173,13514,222,90,0.26,878,834,28.3,2.467,3.18,0.16,0.11,0.53,0.029,0,0,0.001,0.02,0.03,0.04,0.01,0.012,0.0035,0.261666667,0.726333333,44
1912,1106R95300,1LL001153600,307,435,36.5,CCS A,ZF4H6100,1194,13312,222,70,0.293,992,847,15,3.171,4.667,0.16,0.11,0.53,0.029,0,0,0.001,0.02,0.03,0.04,0.01,0.012,0.0035,0.261666667,0.726333333,145
1913,1106S23800,1LL001159100,359,466,34,CCS A,ZF4H6100,1201,11684,222,70,0.242,1070,812,10,3.171,7,0.17,0.13,0.52,0.026,0.001,0,0.002,0.02,0.04,0.04,0.01,0.014,0.0029,0.270666667,0.737,258
1914,0C14L06600,1LL001215000,293,434,37.5,CCS A,ZF4H6100,1202,12789,264,69.99,0.278,994,837,18,3.772,3.888,0.16,0.14,0.52,0.026,0.001,0,0.002,0.02,0.04,0.04,0.01,0.015,0.0032,0.260666667,0.727333333,157
1915,1108L04300,1LL001525800,350,458,35,CCS A,ZF4H7100,1204,15475,264,70,0.228,956,812,18,3.771,3.889,0.14,0.12,0.6,0.033,0.001,0,0.005,0.02,0.04,0.05,0.01,0.017,0.0051,0.256,0.787166667,144
1916,1108L51200,1LL001528500,337,452,36.5,CCS A,ZF4H6100,1200,15130,264,69.99,0.256,1043,824,12,3.772,5.833,0.16,0.12,0.52,0.024,0,0,0.002,0.02,0.04,0.04,0.01,0.013,0.0062,0.260666667,0.726666667,219
1917,1108L51200,1LL001528600,342,457,36,CCS A,ZF4H6100,1200,15130,264,69.99,0.256,1043,824,12,3.772,5.833,0.16,0.12,0.52,0.024,0,0,0.002,0.02,0.04,0.04,0.01,0.013,0.0062,0.260666667,0.726666667,219
1918,1108L73500,1LL001529100,384,477,31,CCS A,ZF4H6100,1202,15093,264,70,0.324,988,808,14,3.771,5,0.16,0.12,0.52,0.036,0.001,0,0.002,0.02,0.03,0.05,0.01,0.018,0.0067,0.262,0.717166667,180
1919,1108L89600,1LL001529500,355,443,45.5,CCS A,ZF4H6100,1204,15170,264,75,0.244,1087,839,11,3.52,6.818,0.15,0.12,0.51,0.032,0,0,0.004,0.02,0.03,0.05,0,0.02,0.003,0.248333333,0.6965,248
1920,1108L96800,1LL001529600,309,436,38.5,CCS A,ZF4H6100,1195,14659,264,80,0.237,1082,857,12,3.3,6.667,0.15,0.12,0.51,0.032,0,0,0.004,0.02,0.03,0.05,0,0.02,0.003,0.248333333,0.6965,225
1921,1108M00A00,1LL001529900,357,457,36.5,CCS A,ZF4H6100,1190,14597,264,70,0.249,1066,821,12,3.771,5.833,0.16,0.13,0.52,0.031,0.002,0,0.003,0.02,0.03,0.05,0.01,0.016,0.0022,0.262,0.7175,245
1922,1108M03A00,1LL001530000,415,482,31,CCS A,ZF4H6100,1187,14314,264,70,0.239,989,785,11,3.771,6.364,0.16,0.13,0.52,0.031,0.002,0,0.003,0.02,0.03,0.05,0.01,0.016,0.0022,0.262,0.7175,204
1923,1108M12600,1LL001530100,364,463,45,CCS A,ZF4H6100,1205,14811,264,75,0.23,1087,832,11,3.52,6.818,0.16,0.13,0.52,0.031,0.002,0,0.003,0.02,0.03,0.05,0.01,0.016,0.0022,0.262,0.7175,255
1924,1108M17A00,1LL001530300,396,471,36,CCS A,ZF4H6100,1195,14379,264,75,0.221,1024,808,10,3.52,7.5,0.16,0.11,0.54,0.039,0.001,0,0.001,0.02,0.03,0.03,0,0.009,0.0075,0.259333333,0.735166667,216
1925,1108M19A00,1LL001530400,363,461,40,CCS A,ZF4H6100,1196,14571,264,75,0.227,1044,810,10,3.52,7.5,0.16,0.11,0.54,0.039,0.001,0,0.001,0.02,0.03,0.03,0,0.009,0.0075,0.259333333,0.735166667,234
1926,1108M28A00,1LL001530500,400,481,34,CCS A,ZF4H6100,1201,14104,264,75,0.229,1014,795,10,3.52,7.5,0.16,0.11,0.54,0.039,0.001,0,0.001,0.02,0.03,0.03,0,0.009,0.0075,0.259333333,0.735166667,219
1927,0C24P84100,1LL001568800,326,430,38,CCS A,EF4G5100,1163,12740,264,70,0.288,1003,845,15,3.771,4.667,0.1,0.12,0.81,0.031,0.009,0,0.002,0.02,0.04,0.03,0.01,0.018,0.0045,0.247,0.956166667,158
1928,1108P57400,1LL002061200,347,485,36,CCS A,ZF4H6100,1194,13371,264,79.99,0.236,894,844,26,3.3,3.077,0.16,0.21,1.12,0.031,0.002,0.002,0.002,0.02,0.03,0.05,0.01,0.015,0.0072,0.3624,1.320366667,50
1929,1106R90200,1LL002629200,332,446,37,CCS A,ZF4H6100,1212,12958,222,80,0.258,915,833,26,2.775,3.077,0.16,0.11,0.53,0.029,0,0,0.001,0.02,0.03,0.04,0.01,0.012,0.0035,0.261666667,0.726333333,82
1930,1105M10300,1LL003067700,333,453,37,CCS A,ED4A7100,1166,11547,264,69.99,0.237,973,844,17.4,3.772,4.022,0.15,0.23,0.61,0.029,0.001,0,0.003,0.01,0.02,0.07,0.01,0.02,0.002,0.269666667,0.791833333,129
1931,1119L80300,1LL003304500,340,455,34.5,CCS A,ZF4H6100,1179,12897,264,65,0.265,1050,859,11,4.062,5.909,0.17,0.11,0.53,0.031,0.002,0,0.001,0.01,0.04,0.03,0,0.016,0.0074,0.267666667,0.745166667,191
1932,1119L80300,1LL003304600,341,457,35,CCS A,ZF4H6100,1179,12897,264,65,0.265,1050,859,11,4.062,5.909,0.17,0.11,0.53,0.031,0.002,0,0.001,0.01,0.04,0.03,0,0.016,0.0074,0.267666667,0.745166667,191
1933,1114R06200,1LL003577500,355,473,32,CCS A,EF4R5100,1201,13720,264,80,0.262,895,850,30.3,3.3,2.64,0.16,0.17,0.94,0.027,0.011,0.001,0.016,0.02,0.05,0.04,0,0.02,0.0046,0.329533333,1.157766667,45
1934,1116L00200,1LL003596900,342,456,30,CCS A,ZF4H6100,1187,13763,264,69.99,0.237,921,815,24,3.772,2.916,0.16,0.15,0.52,0.03,0.002,0,0.002,0.02,0.05,0.05,0.01,0.015,0.0017,0.263333333,0.738166667,106
1935,1116L05800,1LL003597000,359,457,40.5,CCS A,ZF4H6100,1185,14473,264,70,0.242,1003,818,15,3.771,4.667,0.16,0.15,0.52,0.03,0.002,0,0.002,0.02,0.05,0.05,0.01,0.015,0.0017,0.263333333,0.738166667,185
1936,1116L17600,1LL003597100,362,459,37,CCS A,ZF4H6100,1184,14414,264,70,0.271,994,831,15,3.771,4.667,0.16,0.15,0.52,0.03,0.002,0,0.002,0.02,0.05,0.05,0.01,0.015,0.0017,0.263333333,0.738166667,163
1937,1116L18200,1LL003597500,349,444,38,CCS A,ZF4H6100,1201,14406,264,70,0.294,1011,839,15,3.771,4.667,0.16,0.12,0.54,0.021,0.002,0.003,0.002,0.02,0.04,0.06,0.01,0.011,0.0029,0.2686,0.747966667,172
1938,1116L34200,1LL003597600,359,461,38,CCS A,ZF4H6100,1209,14516,264,70,0.274,986,829,14,3.771,5,0.16,0.12,0.54,0.021,0.002,0.003,0.002,0.02,0.04,0.06,0.01,0.011,0.0029,0.2686,0.747966667,157
1939,1116L35400,1LL003597700,366,461,35,CCS A,ZF4H6100,1228,13753,264,70,0.257,1034,842,13.5,3.771,5.185,0.16,0.12,0.54,0.021,0.002,0.003,0.002,0.02,0.04,0.06,0.01,0.011,0.0029,0.2686,0.747966667,192
1940,1114R37800,1LL003597900,331,453,37.5,CCS A,ZF4H6100,1187,13805,264,75,0.227,1021,829,13,3.52,5.769,0.17,0.12,0.53,0.024,0,0,0.002,0.02,0.03,0.05,0.01,0.027,0.0073,0.273666667,0.737166667,192
1941,1114R38800,1LL003598000,343,458,33.5,CCS A,ZF4H6100,1191,13848,264,75,0.226,1025,843,13,3.52,5.769,0.17,0.12,0.53,0.024,0,0,0.002,0.02,0.03,0.05,0.01,0.027,0.0073,0.273666667,0.737166667,182
1942,1114R46500,1LL003598100,333,451,34,CCS A,ZF4H6100,1200,13999,264,75,0.242,1065,836,12,3.52,6.25,0.17,0.12,0.53,0.024,0,0,0.002,0.02,0.03,0.05,0.01,0.027,0.0073,0.273666667,0.737166667,229
1943,1114R56500,1LL003598200,322,453,41,CCS A,ZF4H6100,1200,14007,264,75,0.228,1075,842,12,3.52,6.25,0.16,0.13,0.61,0.025,0.002,0.001,0.003,0.02,0.03,0.07,0.01,0.015,0.0036,0.2812,0.8086,233
1944,1114R56500,1LL003598300,315,449,42,CCS A,ZF4H6100,1200,14007,264,75,0.228,1075,842,12,3.52,6.25,0.16,0.13,0.61,0.025,0.002,0.001,0.003,0.02,0.03,0.07,0.01,0.015,0.0036,0.2812,0.8086,233
1945,1114R61500,1LL003598400,346,448,36.5,CCS A,ZF4H6100,1222,16343,264,75,0.231,1034,816,12,3.52,6.25,0.16,0.13,0.61,0.025,0.002,0.001,0.003,0.02,0.03,0.07,0.01,0.015,0.0036,0.2812,0.8086,218
1946,1114R65400,1LL003598500,352,456,41.5,CCS A,ZF4H6100,1204,13148,264,70,0.243,1048,823,12,3.771,5.833,0.17,0.13,0.52,0.023,0.002,0,0.003,0.02,0.03,0.06,0.01,0.014,0.0028,0.274,0.728,225
1947,1114R69500,1LL003598600,365,472,37.5,CCS A,ZF4H6100,1205,12987,264,70,0.243,1012,810,12,3.771,5.833,0.17,0.13,0.52,0.023,0.002,0,0.003,0.02,0.03,0.06,0.01,0.014,0.0028,0.274,0.728,202
1948,1114R73500,1LL003598700,365,461,36,CCS A,ZF4H6100,1184,13883,264,75,0.252,1018,806,12,3.52,6.25,0.17,0.13,0.52,0.023,0.002,0,0.003,0.02,0.03,0.06,0.01,0.014,0.0028,0.274,0.728,212
1949,1114R82300,1LL003598900,391,479,29.5,CCS A,ZF4H6100,1203,13653,264,74.99,0.239,986,811,11.2,3.52,6.696,0.16,0.13,0.54,0.03,0.002,0,0.003,0.02,0.06,0.06,0.01,0.014,0.0043,0.269333333,0.768,175
1950,1114R85400,1LL003599000,419,512,23.5,CCS A,ZF4H6100,1204,13428,264,75,0.252,979,786,11.2,3.52,6.696,0.16,0.13,0.54,0.03,0.002,0,0.003,0.02,0.06,0.06,0.01,0.014,0.0043,0.269333333,0.768,193
