Repository: vvvvsv/Steel-Properties-Prediction

# 钢材性能预测项目

王思远 黄高翔 2022.06.09

题目详见`prob.zip`，报告详见`Steel-Report.pptx`

## 题目

基于机器学习算法，依据钢材的生产参数，预测成品钢材的性能（实验屈服值、实验抗拉值、实验伸长率）。其中，生产参数包括：

1. 基本信息：材料（含生产月份信息）、试批号、牌号、钢种

2. 工艺参数：出炉温度、加热时间、板坯厚度、中间坯厚度、粗轧压下率、精轧开轧温度、终轧温度、成品厚度、粗轧压缩比、精轧压缩比

3. 元素成分：C、Si、Mn、AlT、Nb、V、Ti、Ni、Cu、Cr、Mo、P、S

## 实验结果

|      | 实验屈服值  |        |            |        | 实验抗拉值  |        |            |        | 实验伸长率 |      |            |        |
| ---- | ------ | ------ | ---------- | ------ | ------ | ------ | ---------- | ------ | ----- | ---- | ---------- | ------ |
| 模型   | GBDT   | SVR    | Simple MLP | 多任务    | GBDT   | SVR    | Simple MLP | 多任务    | GBDT  | SVR  | Simple MLP | 多任务    |

File: data/b.csv (part 10 of 16)
,材料,试批号,实验屈服值,实验抗拉值,实验伸长率,牌号,钢种,出炉温度,加热时间,板坯厚度,中间坯厚度,粗轧压下率,精轧开轧温度,终轧温度,成品厚度,粗轧压缩比,精轧压缩比,C,Si,Mn,AlT,Nb,V,Ti,Ni,Cu,Cr,Mo,P,S,Ceq,Pcm,温度差
1951,1115K01500,1LL003599100,389,481,31.5,CCS A,ZF4H6100,1202,13358,264,75,0.264,1017,801,11.2,3.52,6.696,0.16,0.13,0.54,0.03,0.002,0,0.003,0.02,0.06,0.06,0.01,0.014,0.0043,0.269333333,0.768,216
1952,1114R14300,1LL003599300,347,462,34,CCS A,ZF4H6100,1194,17318,264,69.99,0.235,1090,821,11.2,3.772,6.249,0.17,0.12,0.54,0.034,0.001,0,0.002,0.03,0.03,0.04,0.01,0.02,0.0049,0.274,0.746666667,269
1953,1114R18300,1LL003599400,336,451,38,CCS A,ZF4H6100,1199,14303,264,70,0.24,1078,830,11.2,3.771,6.25,0.17,0.12,0.54,0.034,0.001,0,0.002,0.03,0.03,0.04,0.01,0.02,0.0049,0.274,0.746666667,248
1954,1114R21300,1LL003599500,367,461,35.5,CCS A,ZF4H6100,1206,13925,264,70,0.24,1059,823,11.2,3.771,6.25,0.17,0.12,0.54,0.034,0.001,0,0.002,0.03,0.03,0.04,0.01,0.02,0.0049,0.274,0.746666667,236
1955,1113P62300,1LL003718500,364,490,36.5,CCS A,ZF4H6100,1176,13012,264,85,0.229,976,848,20,3.106,4.25,0.16,0.21,1.12,0.031,0.002,0.002,0.002,0.02,0.03,0.05,0.01,0.015,0.0072,0.3624,1.320366667,128
1956,1117L61600,1LL004031500,319,438,38,CCS A,EF4G6100,1191,12972,264,70,0.267,1049,847,14,3.771,5,0.12,0.18,0.82,0.034,0.001,0.001,0.002,0.02,0.04,0.04,0.01,0.02,0.0034,0.270866667,0.988766667,202
1957,1116K59300,1LL004259000,371,471,28,CCS A,ZF4H6100,1193,14614,264,70,0.281,968,797,11,3.771,6.364,0.17,0.12,0.51,0.037,0,0,0.002,0.01,0.07,0.06,0.01,0.02,0.0117,0.274333333,0.757666667,171
1958,1116K92C00,1LL004260300,351,448,34,CCS A,ZF4H6100,1196,13705,264,70,0.247,986,809,12,3.771,5.833,0.16,0.13,0.53,0.026,0.002,0.001,0.002,0.01,0.04,0.04,0.01,0.025,0.0034,0.261866667,0.7371,177
1959,1116K96600,1LL004260400,345,464,38,CCS A,ZF4H6100,1149.5,13450,264,70,0.244,995,829,13.39,3.771,5.228,0.16,0.13,0.53,0.026,0.002,0.001,0.002,0.01,0.04,0.04,0.01,0.025,0.0034,0.261866667,0.7371,166
1960,1116K77800,1LL004260900,371,459,29.5,CCS A,ZF4H6100,1188,13828,264,69.99,0.243,932,818,20,3.772,3.5,0.19,0.12,0.52,0.032,0,0.002,0.001,0.02,0.03,0.04,0.01,0.016,0.0084,0.2904,0.746866667,114
1961,1118K35400,1LL004367400,332,452,39.5,CCS A,ZF4H6100,1179,12174,264,70,0.27,1037,830,13,3.771,5.385,0.17,0.12,0.54,0.028,0,0,0.002,0.02,0.04,0.04,0.01,0.018,0.0032,0.274,0.756666667,207
1962,1118K37800,1LL004367500,364,465,34.5,CCS A,ZF4H6100,1183,11842,264,70,0.248,966,816,13,3.771,5.385,0.17,0.12,0.54,0.028,0,0,0.002,0.02,0.04,0.04,0.01,0.018,0.0032,0.274,0.756666667,150
1963,1114R64400,1LL004368100,301,438,37,CCS A,ZF4H6100,1214,13104,264,70,0.222,1056,847,12,3.771,5.833,0.17,0.13,0.52,0.023,0.002,0,0.003,0.02,0.03,0.06,0.01,0.014,0.0028,0.274,0.728,209
1964,1114R72800,1LL004603100,342,445,36.5,CCS A,ZF4H6100,1201,13555,264,75,0.272,993,805,12.2,3.52,6.148,0.17,0.13,0.52,0.023,0.002,0,0.003,0.02,0.03,0.06,0.01,0.014,0.0028,0.274,0.728,188
1965,1118N62100,1LL004803300,383,476,31.5,CCS A,ZF4H6100,1177,13081,264,80,0.2,908,809,24,3.3,3.333,0.12,0.14,0.85,0.025,0.012,0.003,0.003,0.02,0.04,0.08,0.01,0.015,0.0056,0.284266667,1.019633333,99
1966,1118N61300,1LL004803400,416,508,30,CCS A,ZF4H6100,1173,13025,264,80,0.26,921,813,20,3.3,4,0.16,0.24,0.74,0.028,0.016,0.001,0.011,0.02,0.04,0.05,0.01,0.012,0.0032,0.299533333,0.951266667,108
1967,1119L74600,1LL004812200,348,455,34,CCS A,ZF4H6100,1189,12912,264,60,0.28,985,844,22,4.4,2.727,0.15,0.11,0.52,0.031,0.001,0,0.002,0.02,0.03,0.03,0.01,0.018,0.0062,0.248,0.705833333,141
1968,1119L75100,1LL004812300,358,456,34.5,CCS A,ZF4H6100,1188,12843,264,59.99,0.26,965,850,24,4.401,2.5,0.15,0.11,0.52,0.031,0.001,0,0.002,0.02,0.03,0.03,0.01,0.018,0.0062,0.248,0.705833333,115
1969,1120N41600,1LL004960100,333,442,44.5,CCS A,ZF4H6100,1261,12595,120,70,0.236,1134,870,6.2,1.714,11.29,0.16,0.12,0.54,0.029,0.002,0,0.002,0.02,0.03,0.04,0.01,0.019,0.0057,0.263333333,0.736666667,264
1970,1120N44300,1LL004960300,327,445,50.5,CCS A,ZF4H6100,1245,12491,120,70,0.256,1103,846,7.2,1.714,9.722,0.16,0.12,0.54,0.029,0.002,0,0.002,0.02,0.03,0.04,0.01,0.019,0.0057,0.263333333,0.736666667,257
1971,1118K21300,1LL005012600,327,456,38,CCS A,ZF4H6100,1179,12127,264,69.99,0.258,996,824,12,3.772,5.833,0.17,0.12,0.54,0.028,0,0,0.002,0.02,0.04,0.04,0.01,0.018,0.0032,0.274,0.756666667,172
1972,1117L16320,1LL005357500,337,482,39,CCS A,ED4A7100,1194,12843,264,75,0.212,1060,808,9.2,3.52,8.152,0.15,0.24,0.61,0.024,0.001,0.001,0.002,0.02,0.03,0.04,0.01,0.018,0.0029,0.2652,0.800766667,252
1973,1125N63300,1LL005599000,334,443,43,CCS A,ZF4H6100,1254,12916,121,70,0.152,1144,868,6.2,1.729,11.29,0.16,0.12,0.54,0.029,0.002,0,0.002,0.02,0.03,0.04,0.01,0.019,0.0057,0.263333333,0.736666667,276
1974,1125N54200,1LL005599100,339,438,39.5,CCS A,ZF4H6100,1212,13160,121,70,0.133,1101,844,7.2,1.729,9.722,0.16,0.12,0.54,0.029,0.002,0,0.002,0.02,0.03,0.04,0.01,0.019,0.0057,0.263333333,0.736666667,257
1975,1124K92400,1LL006246200,329,439,38,CCS A,ZF4H6100,1222,12664,222,69.99,0.268,1106,858,8.2,3.172,8.535,0.15,0.12,0.54,0.025,0,0,0.002,0.02,0.05,0.03,0.01,0.013,0.0093,0.252666667,0.746166667,248
1976,1126K23600,1LL006338900,371,476,38,CCS A,ZF4H6100,1185,11988,264,70,0.253,976,818,16.2,3.771,4.321,0.17,0.13,0.53,0.035,0.002,0,0.002,0.02,0.04,0.05,0.01,0.024,0.0037,0.274333333,0.7475,158
1977,1131N53600,1LL006339500,370,476,32,CCS A,ZF4H6100,1206,12964,264,69.99,0.268,998,828,16,3.772,4.374,0.16,0.12,0.53,0.037,0,0,0.002,0.02,0.03,0.02,0.01,0.011,0.0075,0.257666667,0.725666667,170
1978,1131N37300,1LL006341700,371,460,35.5,CCS A,ZF4H6100,1203,12414,264,75,0.251,971,807,11.2,3.52,6.696,0.16,0.12,0.51,0.031,0.002,0,0.003,0.01,0.03,0.03,0,0.02,0.0053,0.253666667,0.7055,164
1979,1131N46C00,1LL006341900,353,459,36,CCS A,ZF4H6100,1211,12943,264,80,0.223,1090,826,10,3.3,8,0.16,0.12,0.51,0.031,0.002,0,0.003,0.01,0.03,0.03,0,0.02,0.0053,0.253666667,0.7055,264
1980,1124K65700,1LL006852800,305,446,34,CCS A,ZF4H6100,1213,13590,222,70,0.252,1073,840,10.7,3.171,6.542,0.15,0.12,0.54,0.025,0,0,0.002,0.02,0.05,0.03,0.01,0.013,0.0093,0.252666667,0.746166667,233
1981,1131M56600,1LL007273100,339,438,35,CCS A,ZF4H6100,1165,13317,264,70,0.253,958,828,20.2,3.771,3.465,0.16,0.11,0.52,0.029,0.001,0,0.002,0.02,0.03,0.04,0,0.014,0.004,0.258,0.715666667,130
1982,1111N44300,1LL007274600,331,469,39,CCS A,ED4A8300,1244,19629,121,70,0.183,1125,864,7.8,1.729,8.974,0.18,0.25,0.72,0.029,0.014,0,0.01,0.01,0.03,0.04,0.01,0.019,0.0044,0.312666667,0.941,261
1983,1128N52300,1LL007855400,356,477,40,CCS A,ZF4H6100,1201,14669,264,70,0.281,1017,813,12.2,3.771,5.738,0.17,0.13,0.57,0.028,0.002,0,0.002,0.03,0.04,0.04,0.01,0.015,0.0041,0.279666667,0.787,204
1984,1107M78300,1LL007980500,346,442,28,CCS A,EF4F6400,1185,12144,120,70,0.182,1015,841,9,1.714,7.778,0.12,0.14,0.83,0.038,0.002,0,0.002,0.02,0.03,0.04,0.01,0.013,0.0032,0.271666667,0.987333333,174
1985,1131P54A00,1LL008594000,417,493,29,CCS A,ZF4H6100,1221,13446,264,79.99,0.205,1091,835,10,3.3,7.999,0.16,0.13,0.54,0.036,0.002,0,0.002,0.02,0.03,0.03,0.01,0.019,0.0068,0.261333333,0.7365,256
1986,1131P64800,1LL008594700,377,472,41,CCS A,ZF4H6100,1215,13317,264,75,0.215,995,827,10,3.52,7.5,0.16,0.12,0.53,0.032,0.002,0,0.002,0.02,0.04,0.04,0,0.022,0.0031,0.260333333,0.736,168
1987,1131P70A00,1LL008594800,334,458,34,CCS A,ZF4H6100,1213,13529,264,70,0.265,1090,842,10,3.771,7,0.16,0.12,0.53,0.032,0.002,0,0.002,0.02,0.04,0.04,0,0.022,0.0031,0.260333333,0.736,248
1988,1131P73800,1LL008595200,369,473,32,CCS A,ZF4H6100,1211,13274,264,79.99,0.215,1092,831,10,3.3,7.999,0.15,0.11,0.53,0.035,0.002,0,0.002,0.02,0.03,0.05,0.01,0.024,0.0028,0.253666667,0.716833333,261
1989,1131P77A00,1LL008595300,407,493,32,CCS A,ZF4H6100,1202,13035,264,79.99,0.224,1083,833,10,3.3,7.999,0.15,0.11,0.53,0.035,0.002,0,0.002,0.02,0.03,0.05,0.01,0.024,0.0028,0.253666667,0.716833333,250
1990,1131Q02C00,1LL008604600,377,471,37.5,CCS A,ZF4H6100,1202,13075,264,75,0.248,997,813,12,3.52,6.25,0.17,0.1,0.53,0.032,0.002,0,0.001,0.02,0.03,0.03,0.01,0.01,0.0019,0.269666667,0.7355,184
1991,1204K10800,1LL008626300,348,446,40,CCS A,ZF4H6100,1181,12276,264,70,0.269,979,822,20.2,3.771,3.465,0.15,0.13,0.52,0.026,0.001,0,0.003,0.02,0.03,0.06,0,0.016,0.0029,0.252,0.707333333,157
1992,1202M84300,1LL009334200,341,459,38.5,CCS A,ZF4H6100,1207,14698,264,75,0.243,994,830,13.2,3.52,5.682,0.15,0.11,0.53,0.035,0.002,0,0.002,0.02,0.03,0.05,0.01,0.024,0.0028,0.253666667,0.716833333,164
1993,1202M79300,1LL009334300,340,463,39,CCS A,ZF4H6100,1211,14599,264,75,0.236,1013,819,13.2,3.52,5.682,0.16,0.1,0.52,0.036,0.002,0,0.001,0.01,0.04,0.02,0.01,0.019,0.0089,0.256,0.725,194
1994,1204K22400,1LL009625200,386,479,34.5,CCS A,ZF4H6100,1211,12352,264,70,0.263,1060,821,11.2,3.771,6.25,0.16,0.12,0.55,0.028,0.001,0,0.002,0.02,0.03,0.04,0.01,0.022,0.0074,0.265,0.746666667,239
1995,1204K45400,1LL009626100,358,463,38,CCS A,ZF4H6100,1188,12287,264,75,0.259,1044,831,12.2,3.52,6.148,0.16,0.11,0.54,0.024,0.001,0,0.002,0.01,0.03,0.02,0.01,0.011,0.0035,0.258666667,0.735333333,213
1996,1204K49400,1LL009626500,326,454,38,CCS A,YY000000,1182,12430,264,69.99,0.278,1050,823,13.2,3.772,5.302,0.17,0.13,0.52,0.029,0,0,0.001,0.02,0.03,0.04,0.01,0.012,0.0044,0.27,0.727,227
1997,1204K64400,1LL009626600,329,449,41,CCS A,YY000000,1181,12506,264,70,0.285,1021,807,13.2,3.771,5.303,0.17,0.13,0.52,0.029,0,0,0.001,0.02,0.03,0.04,0.01,0.012,0.0044,0.27,0.727,214
1998,1204K66400,1LL009626700,396,479,36,CCS A,YY000000,1181,12666,264,69.99,0.288,1045,819,13.2,3.772,5.302,0.17,0.13,0.52,0.029,0,0,0.001,0.02,0.03,0.04,0.01,0.012,0.0044,0.27,0.727,226
1999,1204K73400,1LL009626800,351,465,37.5,CCS A,YY000000,1184,12532,264,70,0.286,1039,819,13.2,3.771,5.303,0.17,0.13,0.52,0.029,0,0,0.001,0.02,0.03,0.04,0.01,0.012,0.0044,0.27,0.727,220
2000,1204K74400,1LL009627000,367,464,36.5,CCS A,YY000000,1183,12627,264,70,0.285,1025,816,13.2,3.771,5.303,0.17,0.11,0.51,0.029,0,0,0.001,0.02,0.03,0.03,0.01,0.017,0.004,0.266333333,0.715833333,209
2001,1204K76400,1LL009627100,374,473,37.5,CCS A,YY000000,1182,12644,264,70,0.285,1026,813,13.2,3.771,5.303,0.17,0.11,0.51,0.029,0,0,0.001,0.02,0.03,0.03,0.01,0.017,0.004,0.266333333,0.715833333,213
2002,1204K81400,1LL009627200,356,465,31,CCS A,YY000000,1185,12509,264,70,0.284,1010,809,13.2,3.771,5.303,0.17,0.11,0.51,0.029,0,0,0.001,0.02,0.03,0.03,0.01,0.017,0.004,0.266333333,0.715833333,201
2003,1204K83400,1LL009627300,384,477,33.5,CCS A,YY000000,1183,12033,264,70,0.279,1000,796,13.2,3.771,5.303,0.17,0.11,0.51,0.029,0,0,0.001,0.02,0.03,0.03,0.01,0.017,0.004,0.266333333,0.715833333,204
2004,1204K92400,1LL009627400,391,478,36,CCS A,ZF4H6100,1184,12075,264,70,0.286,978,791,13.2,3.771,5.303,0.16,0.1,0.52,0.033,0.001,0,0.001,0.02,0.03,0.04,0.01,0.017,0.0029,0.26,0.716,187
2005,1204K95400,1LL009627500,397,487,35,CCS A,ZF4H6100,1178,12115,264,70,0.289,966,794,13.2,3.771,5.303,0.16,0.1,0.52,0.033,0.001,0,0.001,0.02,0.03,0.04,0.01,0.017,0.0029,0.26,0.716,172
2006,1204K97400,1LL009627600,384,475,35.5,CCS A,ZF4H6100,1181,11749,264,70,0.288,977,807,13.2,3.771,5.303,0.16,0.1,0.52,0.033,0.001,0,0.001,0.02,0.03,0.04,0.01,0.017,0.0029,0.26,0.716,170
2007,1204L01400,1LL009627700,326,451,36.5,CCS A,ZF4H6100,1186,12525,264,70,0.289,1061,846,13.2,3.771,5.303,0.16,0.1,0.52,0.033,0.001,0,0.001,0.02,0.03,0.04,0.01,0.017,0.0029,0.26,0.716,215
2008,1204L04400,1LL009627800,330,453,38.5,CCS A,ZF4H6100,1185,11714,264,69.99,0.29,968,806,13.2,3.772,5.302,0.15,0.1,0.51,0.026,0,0,0.001,0.02,0.03,0.05,0.01,0.017,0.0058,0.250333333,0.6965,162
2009,1204L06400,1LL009627900,357,461,37,CCS A,ZF4H6100,1186,12280,264,70,0.286,1059,825,13.2,3.771,5.303,0.15,0.1,0.51,0.026,0,0,0.001,0.02,0.03,0.05,0.01,0.017,0.0058,0.250333333,0.6965,234
2010,1204L15400,1LL009628000,370,465,38.5,CCS A,ZF4H6100,1191,12205,264,69.99,0.284,1018,808,13.2,3.772,5.302,0.15,0.1,0.51,0.026,0,0,0.001,0.02,0.03,0.05,0.01,0.017,0.0058,0.250333333,0.6965,210
2011,1204L19400,1LL009628100,334,447,41,CCS A,ZF4H6100,1201,12347,264,70,0.285,1055,832,13.2,3.771,5.303,0.15,0.1,0.51,0.026,0,0,0.001,0.02,0.03,0.05,0.01,0.017,0.0058,0.250333333,0.6965,223
2012,1204L20400,1LL009628200,395,477,38,CCS A,ZF4H6100,1200,12386,264,70,0.284,1037,813,13.2,3.771,5.303,0.16,0.13,0.52,0.035,0.001,0,0.002,0.02,0.03,0.04,0.01,0.013,0.0036,0.26,0.717,224
2013,1204L24400,1LL009628300,333,450,37,CCS A,ZF4H6100,1204,12423,264,75,0.253,1057,839,13.2,3.52,5.682,0.16,0.13,0.52,0.035,0.001,0,0.002,0.02,0.03,0.04,0.01,0.013,0.0036,0.26,0.717,218
2014,1204L26400,1LL009628400,382,478,32.5,CCS A,ZF4H6100,1205,12153,264,75,0.227,973,793,13.2,3.52,5.682,0.16,0.13,0.52,0.035,0.001,0,0.002,0.02,0.03,0.04,0.01,0.013,0.0036,0.26,0.717,180
2015,1204L36400,1LL009628500,387,474,27.5,CCS A,ZF4H6100,1205,12245,264,75,0.233,963,791,13.2,3.52,5.682,0.16,0.13,0.52,0.035,0.001,0,0.002,0.02,0.03,0.04,0.01,0.013,0.0036,0.26,0.717,172
2016,1204L38400,1LL009628700,374,469,34.5,CCS A,ZF4H6100,1201,12303,264,75,0.238,957,803,13.2,3.52,5.682,0.16,0.11,0.51,0.027,0.001,0,0.002,0.02,0.04,0.08,0.02,0.013,0.0091,0.269,0.719,154
2017,1204L40400,1LL009628800,373,460,31.5,CCS A,ZF4H6100,1201,12272,264,75,0.25,977,807,13.2,3.52,5.682,0.16,0.11,0.51,0.027,0.001,0,0.002,0.02,0.04,0.08,0.02,0.013,0.0091,0.269,0.719,170
2018,1204L48400,1LL009628900,299,436,43,CCS A,ZF4H6100,1197,12308,264,75,0.258,963,795,13.2,3.52,5.682,0.16,0.11,0.51,0.027,0.001,0,0.002,0.02,0.04,0.08,0.02,0.013,0.0091,0.269,0.719,168
2019,1204L63800,1LL009629300,369,464,32,CCS A,ZF4H6100,1202,12161,264,69.99,0.266,955,815,18.2,3.772,3.846,0.16,0.12,0.53,0.036,0.002,0,0.002,0.02,0.04,0.04,0.01,0.012,0.006,0.262333333,0.736666667,140
2020,1204L76300,1LL009629800,324,435,35,CCS A,ZF4H6100,1211,12190,264,70,0.262,990,851,20.2,3.771,3.465,0.16,0.09,0.53,0.026,0.001,0,0.002,0.02,0.04,0.07,0.01,0.009,0.0042,0.268333333,0.737166667,139
2021,1204M18400,1LL009630500,325,448,35,CCS A,ZF4H6100,1182,11695,264,80,0.22,894,829,26.2,3.3,3.053,0.15,0.11,0.54,0.029,0.002,0,0.002,0.01,0.04,0.03,0,0.012,0.0043,0.249333333,0.735166667,65
2022,1204M31600,1LL009972900,323,444,34.5,CCS A,ZF4H7100,1169,11780,264,75,0.241,941,826,25.2,3.52,2.976,0.14,0.12,0.61,0.03,0,0,0.002,0.02,0.03,0.04,0,0.012,0.0077,0.253,0.786,115
2023,1204N62600,1LL009978400,343,469,28,CCS A,EF4R5100,1184,12605,264,70,0.263,936,840,25.2,3.771,2.778,0.15,0.18,0.93,0.027,0.012,0.001,0.013,0.01,0.03,0.03,0.01,0.012,0.0024,0.315866667,1.118266667,96
2024,1206K77400,1LL010133200,381,466,31,CCS A,ZF4H7100,1190,12776,264,70,0.216,1059,838,12.2,3.771,5.738,0.14,0.09,0.63,0.037,0,0,0.002,0.02,0.04,0.03,0.01,0.015,0.0064,0.257,0.815166667,221
2025,1206L56500,1LL010136000,332,453,38,CCS A,ZF4H6100,1196,13116,264,71.99,0.259,1056,850,12,3.667,5.999,0.17,0.11,0.53,0.034,0.001,0,0.001,0.02,0.03,0.03,0,0.016,0.0036,0.267666667,0.735166667,206
2026,1206L62500,1LL010136100,335,456,36.5,CCS A,ZF4H6100,1204,12986,264,72,0.259,1044,839,12,3.667,6,0.17,0.11,0.53,0.034,0.001,0,0.001,0.02,0.03,0.03,0,0.016,0.0036,0.267666667,0.735166667,205
2027,1206L67500,1LL010136200,343,462,35.5,CCS A,ZF4H6100,1208,13046,264,72,0.259,1040,831,12,3.667,6,0.17,0.11,0.53,0.034,0.001,0,0.001,0.02,0.03,0.03,0,0.016,0.0036,0.267666667,0.735166667,209
2028,1206K94400,1LL010136300,410,493,31,CCS A,ZF4H6100,1189,12852,264,69.99,0.272,1060,813,11.2,3.772,6.249,0.15,0.12,0.52,0.037,0.001,0.001,0.002,0.02,0.03,0.04,0.01,0.014,0.0021,0.2502,0.706766667,247
2029,1206L01400,1LL010136400,418,492,32.5,CCS A,ZF4H6100,1191,12017,264,70,0.259,1030,807,11.2,3.771,6.25,0.15,0.12,0.52,0.037,0.001,0.001,0.002,0.02,0.03,0.04,0.01,0.014,0.0021,0.2502,0.706766667,223
2030,1206L03400,1LL010136500,442,492,29.5,CCS A,ZF4H6100,1190,11762,264,70,0.257,1014,806,11.2,3.771,6.25,0.15,0.12,0.52,0.037,0.001,0.001,0.002,0.02,0.03,0.04,0.01,0.014,0.0021,0.2502,0.706766667,208
2031,1206K79600,1LL010226800,334,448,33.5,CCS A,ZF4H6100,1187,12345,264,80,0.222,908,807,26.2,3.3,3.053,0.18,0.13,0.54,0.018,0,0,0.002,0.02,0.03,0.02,0.01,0.012,0.0039,0.279333333,0.756,101
2032,1206K87200,1LL010226900,360,455,30.5,CCS A,ZF4H6100,1188,12010,264,70,0.255,925,814,24.2,3.771,2.893,0.18,0.13,0.54,0.018,0,0,0.002,0.02,0.03,0.02,0.01,0.012,0.0039,0.279333333,0.756,111
2033,1206L07800,1LL010227500,353,453,33.5,CCS A,ZF4H6100,1184,12582,264,70,0.247,966,828,20.2,3.771,3.465,0.16,0.11,0.52,0.029,0.001,0,0.001,0.01,0.03,0.03,0.01,0.013,0.0049,0.257333333,0.715833333,138
2034,1206L34800,1LL010228000,351,453,39.5,CCS A,ZF4H6100,1177,12214,264,70,0.241,1019,851,15.1,3.771,4.636,0.15,0.11,0.52,0.031,0.001,0,0.002,0.02,0.03,0.03,0,0.015,0.0038,0.246,0.705166667,168
2035,1206L39A00,1LL010228400,333,455,35,CCS A,ZF4H6100,1182,13021,264,69.99,0.261,1016,822,15,3.772,4.666,0.16,0.1,0.52,0.031,0,0,0.001,0.02,0.03,0.03,0,0.018,0.0034,0.256,0.714833333,194
2036,1206L72200,1LL010229000,323,445,39,CCS A,ZF4H6100,1210,13000,264,71.99,0.223,1021,857,15,3.667,4.799,0.16,0.11,0.53,0.034,0,0,0.002,0.02,0.03,0.04,0,0.02,0.0042,0.259666667,0.725666667,164
2037,1206M08400,1LL010230200,362,462,32,CCS A,ZF4H6100,1189,12872,264,69.99,0.301,1034,831,13,3.772,5.384,0.15,0.11,0.52,0.035,0.001,0,0.002,0.02,0.03,0.03,0,0.013,0.0054,0.246,0.705166667,203
2038,1206M11400,1LL010230300,354,451,31,CCS A,ZF4H6100,1189,12852,264,69.99,0.272,1022,812,13,3.772,5.384,0.15,0.11,0.52,0.035,0.001,0,0.002,0.02,0.03,0.03,0,0.013,0.0054,0.246,0.705166667,210
2039,1206M21500,1LL010230700,382,474,34.5,CCS A,ZF4H6100,1188,12833,264,70,0.261,1028,819,12,3.771,5.833,0.16,0.11,0.53,0.034,0.001,0,0.001,0.02,0.03,0.03,0,0.015,0.0053,0.257666667,0.725166667,209
2040,1206M28800,1LL010231200,359,462,34.5,CCS A,ZF4H6100,1195,12776,264,70,0.261,1024,838,12,3.771,5.833,0.16,0.11,0.52,0.033,0.001,0,0.003,0.02,0.03,0.04,0,0.021,0.0037,0.258,0.715666667,186
2041,1206M44A00,1LL010231300,365,473,29.5,CCS A,ZF4H6100,1185,11586,264,69.99,0.263,1051,818,12,3.772,5.833,0.16,0.11,0.52,0.033,0.001,0,0.003,0.02,0.03,0.04,0,0.021,0.0037,0.258,0.715666667,233
2042,1206M57A00,1LL010231600,347,464,33,CCS A,ZF4H6100,1187,11501,264,70,0.263,1065,843,12,3.771,5.833,0.16,0.13,0.51,0.029,0,0,0.002,0.02,0.03,0.04,0,0.02,0.0036,0.256333333,0.706333333,222
2043,1206M97800,1LL010231700,367,466,32.5,CCS A,ZF4H6100,1181,11361,264,70,0.261,1004,825,12,3.771,5.833,0.16,0.13,0.51,0.029,0,0,0.002,0.02,0.03,0.04,0,0.02,0.0036,0.256333333,0.706333333,179
2044,1206M97800,1LL010231800,367,468,31,CCS A,ZF4H6100,1181,11361,264,70,0.261,1004,825,12,3.771,5.833,0.16,0.13,0.51,0.029,0,0,0.002,0.02,0.03,0.04,0,0.02,0.0036,0.256333333,0.706333333,179
2045,1206N10800,1LL010232000,333,448,39,CCS A,ZF4H6100,1205,11607,264,75,0.239,1063,859,12,3.52,6.25,0.16,0.13,0.53,0.046,0,0,0.003,0.02,0.03,0.04,0.01,0.016,0.0096,0.261666667,0.727,204
2046,1206N18400,1LL010232100,369,465,33,CCS A,ZF4H6100,1200,11380,264,69.99,0.229,1029,828,12,3.772,5.833,0.16,0.13,0.53,0.046,0,0,0.003,0.02,0.03,0.04,0.01,0.016,0.0096,0.261666667,0.727,201
2047,1206N21A00,1LL010232200,357,461,37.5,CCS A,ZF4H6100,1221,15050,264,70,0.259,1067,825,12,3.771,5.833,0.16,0.13,0.53,0.046,0,0,0.003,0.02,0.03,0.04,0.01,0.016,0.0096,0.261666667,0.727,242
2048,1206M49300,1LL010232600,364,469,31.5,CCS A,ZF4H6100,1183,11631,264,70,0.257,1048,824,11,3.771,6.364,0.16,0.13,0.53,0.041,0.001,0,0.001,0.01,0.02,0.02,0,0.017,0.0061,0.254333333,0.715333333,224
2049,1206M51300,1LL010232700,386,477,28.5,CCS A,ZF4H6100,1184,11443,264,70,0.256,1044,811,11,3.771,6.364,0.16,0.13,0.53,0.041,0.001,0,0.001,0.01,0.02,0.02,0,0.017,0.0061,0.254333333,0.715333333,233
2050,1206M54300,1LL010232800,382,477,36.5,CCS A,ZF4H6100,1186,0,264,70,0.255,1031,821,11,3.771,6.364,0.16,0.13,0.53,0.041,0.001,0,0.001,0.01,0.02,0.02,0,0.017,0.0061,0.254333333,0.715333333,210
2051,1205P52400,1LL010264300,378,482,33,CCS A,EF4R5100,1195,14868,222,90,0.23,851,814,30.4,2.467,2.961,0.16,0.16,0.94,0.039,0.012,0.001,0.014,0.02,0.04,0.06,0.01,0.018,0.0045,0.334866667,1.1491,37
2052,1205Q32400,1LL010265300,423,492,30.5,CCS A,ZF4H7100,1149.5,13868,222,69.99,0.28,1075,829,10.39,3.172,6.736,0.14,0.12,0.62,0.032,0.002,0,0.002,0.02,0.03,0.07,0.04,0.016,0.0039,0.268666667,0.800166667,246
2053,1205P81700,1LL010267300,379,469,38,CCS A,ZF4H6100,1219,14686,222,70,0.324,975,814,14.2,3.171,4.93,0.15,0.12,0.51,0.031,0.002,0,0.003,0.02,0.04,0.04,0,0.012,0.0024,0.247,0.706,161
2054,1205Q11300,1LL010267800,401,484,31.5,CCS A,ZF4H6100,1223,14720,222,100,0.146,1146,841,8.2,2.22,12.195,0.17,0.13,0.53,0.028,0.001,0,0.003,0.02,0.04,0.05,0.02,0.008,0.0028,0.276333333,0.748166667,305
2055,1204M36300,1LL010271600,313,439,39.5,CCS A,ZF4H7100,1181,13966,264,75,0.257,1003,833,12.2,3.52,6.148,0.14,0.12,0.61,0.03,0,0,0.002,0.02,0.03,0.04,0,0.012,0.0077,0.253,0.786,170
2056,1204M36400,1LL010271700,320,440,40,CCS A,ZF4H7100,1181,13966,264,75,0.257,1003,833,12.2,3.52,6.148,0.14,0.12,0.61,0.03,0,0,0.002,0.02,0.03,0.04,0,0.012,0.0077,0.253,0.786,170
2057,1204N36300,1LL010272200,297,428,39.5,CCS A,ZF4H7100,1185,11965,264,70,0.259,964,828,20.2,3.771,3.465,0.14,0.13,0.63,0.023,0,0,0.002,0.02,0.03,0.02,0.01,0.013,0.0031,0.254333333,0.806,136
2058,1204N36400,1LL010272300,295,428,34,CCS A,ZF4H7100,1185,11965,264,70,0.259,964,828,20.2,3.771,3.465,0.14,0.13,0.63,0.023,0,0,0.002,0.02,0.03,0.02,0.01,0.013,0.0031,0.254333333,0.806,136
2059,1206N03A00,1LL010336800,369,465,34.5,CCS A,ZF4H6100,1198,11279,264,72,0.25,1058,825,10,3.667,7.2,0.16,0.11,0.51,0.035,0,0,0.002,0.02,0.03,0.04,0,0.011,0.0048,0.256333333,0.705666667,233
2060,1206N40800,1LL010361700,383,481,36,CCS A,ZF4H6100,1215,14943,264,70,0.261,1007,830,12,3.771,5.833,0.17,0.11,0.51,0.031,0,0,0.002,0.02,0.03,0.05,0.01,0.023,0.002,0.270333333,0.716833333,177
2061,1206N43800,1LL010362200,367,476,37.5,CCS A,ZF4H6100,1208,14879,264,70,0.24,1000,822,12,3.771,5.833,0.17,0.12,0.53,0.034,0,0,0.001,0.02,0.03,0.04,0.01,0.018,0.008,0.271666667,0.736666667,178
2062,1206N75300,1LL010362900,337,448,36.5,CCS A,ZF4H6100,1196,14411,264,70,0.216,1011,832,15,3.771,4.667,0.16,0.11,0.52,0.027,0,0,0.003,0.02,0.03,0.06,0,0.013,0.0026,0.262,0.716666667,179
2063,1207P28600,1LL010363500,335,453,26,CCS A,ZF4H6100,1155,12083,264,75,0.194,938,813,25.2,3.52,2.976,0.16,0.11,0.55,0.019,0.001,0,0.005,0.02,0.03,0.06,0.01,0.012,0.0038,0.269,0.747333333,125
2064,1207P06600,1LL010604900,350,454,32,CCS A,ZF4H6100,1174,13695,264,70,0.226,910,814,20.2,3.771,3.465,0.17,0.12,0.56,0.024,0.002,0,0.003,0.02,0.03,0.03,0.01,0.009,0.0043,0.274666667,0.766166667,96
2065,1207P33200,1LL010605400,373,475,32.5,CCS A,ZF4H6100,1181,13403,264,70,0.215,961,838,15.1,3.771,4.636,0.17,0.15,0.53,0.035,0.001,0,0.004,0.02,0.04,0.03,0,0.01,0.0063,0.268333333,0.7465,123
2066,1207Q31200,1LL010605900,274,460,34,CCS A,ZF4H6100,1173,13390,264,73,0.245,968,822,14.2,3.616,5.141,0.17,0.11,0.53,0.026,0.001,0,0.005,0.02,0.03,0.04,0,0.011,0.0031,0.269666667,0.735666667,146
2067,1207Q49800,1LL010606500,324,440,41,CCS A,ZF4H6100,1196,12268,264,69.99,0.238,995,828,13.2,3.772,5.302,0.16,0.12,0.52,0.033,0.001,0,0.002,0.01,0.03,0.04,0,0.01,0.0058,0.257333333,0.716,167
2068,1207Q57600,1LL010607100,307,440,41,CCS A,ZF4H6100,1204,12409,264,70,0.247,994,837,12.7,3.771,5.512,0.17,0.1,0.52,0.03,0.001,0,0.003,0.02,0.04,0.04,0,0.013,0.0025,0.268666667,0.735333333,157
2069,1209M82300,1LL010607500,281,432,48,CCS A,ZF4H6100,1188,12780,264,69.99,0.282,1007,827,12.2,3.772,5.737,0.15,0.12,0.52,0.027,0.001,0,0.004,0.02,0.05,0.04,0.01,0.011,0.0049,0.251333333,0.726666667,180
2070,1207Q62800,1LL010608000,332,464,38.5,CCS A,ZF4H6100,1193,11963,264,69.99,0.238,1044,861,12.2,3.772,5.737,0.18,0.12,0.55,0.029,0,0,0.002,0.02,0.04,0.02,0.01,0.008,0.0017,0.281666667,0.775666667,183
2071,1207Q70800,1LL010608100,317,451,41,CCS A,ZF4H6100,1189,12002,264,70,0.253,1042,856,12.2,3.771,5.738,0.18,0.12,0.55,0.029,0,0,0.002,0.02,0.04,0.02,0.01,0.008,0.0017,0.281666667,0.775666667,186
2072,1207Q70800,1LL010608200,311,448,47,CCS A,ZF4H6100,1189,12002,264,70,0.253,1042,856,12.2,3.771,5.738,0.18,0.12,0.55,0.029,0,0,0.002,0.02,0.04,0.02,0.01,0.008,0.0017,0.281666667,0.775666667,186
2073,1207Q82800,1LL010608400,346,451,37,CCS A,ZF4H6100,1183,11816,264,70,0.23,1043,846,12.2,3.771,5.738,0.17,0.11,0.53,0.019,0.001,0,0.004,0.01,0.03,0.02,0.01,0.01,0.0032,0.267,0.735333333,197
2074,1207Q89800,1LL010608500,325,439,42.5,CCS A,ZF4H6100,1163,11896,264,70,0.26,1040,847,12.2,3.771,5.738,0.17,0.11,0.53,0.019,0.001,0,0.004,0.01,0.03,0.02,0.01,0.01,0.0032,0.267,0.735333333,193
2075,1207Q90800,1LL010608600,331,443,39.5,CCS A,ZF4H6100,1181,11692,264,70,0.226,1042,882,12.2,3.771,5.738,0.17,0.11,0.53,0.019,0.001,0,0.004,0.01,0.03,0.02,0.01,0.01,0.0032,0.267,0.735333333,160
2076,1207R08300,1LL010608900,325,449,43.5,CCS A,ZF4H6100,1180,12318,264,75,0.238,1065,846,12.2,3.52,6.148,0.16,0.11,0.52,0.024,0.001,0,0.003,0.02,0.04,0.02,0.01,0.009,0.0033,0.256666667,0.725333333,219
2077,1207R13300,1LL010609100,346,466,35.5,CCS A,ZF4H6100,1187,12305,264,75,0.263,1043,831,12.2,3.52,6.148,0.16,0.11,0.52,0.024,0.001,0,0.003,0.02,0.04,0.02,0.01,0.009,0.0033,0.256666667,0.725333333,212
2078,1207R01800,1LL010609500,331,441,41,CCS A,ZF4H6100,1177,12244,264,75,0.214,1040,829,12.2,3.52,6.148,0.15,0.11,0.52,0.032,0.001,0,0.002,0.02,0.04,0.02,0.01,0.009,0.0029,0.246666667,0.715333333,211
2079,1207R19A00,1LL010610000,339,451,42,CCS A,ZF4H6100,1191,12319,264,75,0.226,1062,826,12.2,3.52,6.148,0.17,0.17,0.54,0.023,0.001,0,0.004,0.02,0.03,0.03,0.01,0.015,0.003,0.271333333,0.747833333,236
2080,1205P84600,1LL010623100,343,466,33,CCS A,ZF4H6100,1230,14707,222,70,0.312,992,837,13.2,3.171,5.303,0.15,0.12,0.51,0.031,0.002,0,0.003,0.02,0.04,0.04,0,0.012,0.0024,0.247,0.706,155
2081,1206M87300,1LL010794200,351,452,31.5,CCS A,ZF4H6100,1165,12659,264,70,0.254,981,832,20,3.771,3.5,0.15,0.12,0.52,0.037,0.001,0.001,0.002,0.02,0.03,0.04,0.01,0.014,0.0021,0.2502,0.706766667,149
2082,1206M91600,1LL010794700,349,453,35.5,CCS A,ZF4H6100,1164,12664,264,70,0.266,992,838,18,3.771,3.889,0.16,0.1,0.52,0.031,0,0,0.001,0.02,0.03,0.03,0,0.018,0.0034,0.256,0.714833333,154
2083,1207R31600,1LL011156900,324,436,39,CCS A,ZF4H6100,1201,11421,264,84.99,0.223,1093,840,9.2,3.106,9.238,0.14,0.1,0.51,0.033,0.001,0,0.002,0.02,0.03,0.03,0.01,0.014,0.0059,0.236333333,0.6855,253
2084,1207R36500,1LL011157200,365,449,43.5,CCS A,ZF4H6100,1209,11367,264,85,0.206,1113,842,9.2,3.106,9.239,0.14,0.15,0.53,0.033,0.001,0,0.003,0.02,0.04,0.03,0.01,0.012,0.0035,0.240333333,0.717166667,271
2085,1207R42800,1LL011157300,277,428,42.5,CCS A,ZF4H6100,1198,11308,264,79.99,0.221,1095,817,9.2,3.3,8.695,0.14,0.15,0.53,0.033,0.001,0,0.003,0.02,0.04,0.03,0.01,0.012,0.0035,0.240333333,0.717166667,278
2086,1207R61600,1LL011158500,328,445,29,CCS A,ZF4H6100,1192,11546,264,69.99,0.26,965,832,20.2,3.772,3.465,0.16,0.11,0.53,0.026,0.001,0,0.001,0.02,0.03,0.03,0,0.013,0.0051,0.257666667,0.725166667,133
2087,1207R11400,1LL011482800,323,443,40,CCS A,ZF4H6100,1183,12311,264,75,0.215,1045,840,12.2,3.52,6.148,0.16,0.11,0.52,0.024,0.001,0,0.003,0.02,0.04,0.02,0.01,0.009,0.0033,0.256666667,0.725333333,205
2088,1221L47600,1LL011640100,318,442,38,CCS A,ZF4H6100,1233,14805,222,65,0.325,1038,841,10,3.415,6.5,0.16,0.12,0.53,0.033,0,0,0.003,0.02,0.02,0.04,0,0.022,0.0051,0.259,0.716,197
2089,1221L63500,1LL011656600,334,441,40,CCS A,ZF4H6100,1230,14662,222,84.99,0.157,1111,839,8,2.612,10.624,0.16,0.1,0.52,0.031,0,0,0.002,0.01,0.02,0.02,0,0.01,0.0067,0.252666667,0.704333333,272
2090,1221L65400,1LL011656700,330,442,44,CCS A,ZF4H6100,1233,14613,222,85,0.139,1111,842,8,2.612,10.625,0.16,0.1,0.52,0.031,0,0,0.002,0.01,0.02,0.02,0,0.01,0.0067,0.252666667,0.704333333,269
2091,1221L69800,1LL011656800,368,471,34,CCS A,ZF4H6100,1233,14264,222,80,0.128,1075,832,8,2.775,10,0.16,0.1,0.52,0.031,0,0,0.002,0.01,0.02,0.02,0,0.01,0.0067,0.252666667,0.704333333,243
2092,1221L77500,1LL011657400,343,457,42.5,CCS A,ZF4H6100,1220,15299,222,70,0.212,1090,841,9,3.171,7.778,0.18,0.12,0.59,0.033,0,0,0.003,0.07,0.03,0.06,0.01,0.01,0.0049,0.299,0.807666667,249
2093,1221L86400,1LL011677400,331,447,34.5,CCS A,ZF4H6100,1233,14509,222,85,0.143,1110,838,8,2.612,10.625,0.17,0.1,0.52,0.026,0,0,0.002,0.02,0.03,0.05,0.01,0.012,0.0054,0.272,0.7265,272
2094,1221L96500,1LL011677500,327,445,43.5,CCS A,ZF4H6100,1232,13720,222,69.99,0.268,1145,858,7,3.172,9.999,0.17,0.1,0.52,0.026,0,0,0.002,0.02,0.03,0.05,0.01,0.012,0.0054,0.272,0.7265,287
2095,1221L39800,1LL011754300,380,461,36,CCS A,ZF4H7100,1212,13643,222,70,0.25,1071,830,10,3.171,7,0.15,0.11,0.64,0.024,0,0,0.002,0.02,0.03,0.05,0.01,0.018,0.0066,0.272,0.826833333,241
2096,1211K04400,1LL012151600,350,485,35.5,CCS A,EF4R5200,1169,12491,264,99.99,0.205,944,856,30,2.64,3.333,0.16,0.22,1.11,0.033,0.002,0.002,0.003,0.02,0.03,0.04,0.01,0.012,0.0029,0.358733333,1.3102,88
2097,1211K05600,1LL012152900,346,467,35,CCS A,ZF4H6100,1186,12807,264,70,0.218,994,863,16,3.771,4.375,0.16,0.12,0.54,0.03,0,0,0.002,0.01,0.03,0.04,0.01,0.018,0.0031,0.262666667,0.736666667,131
2098,1211K07600,1LL012153000,366,468,40,CCS A,ZF4H6100,1185,12834,264,70,0.22,995,871,16,3.771,4.375,0.16,0.12,0.54,0.03,0,0,0.002,0.01,0.03,0.04,0.01,0.018,0.0031,0.262666667,0.736666667,124
2099,1211K10400,1LL012153100,350,456,33,CCS A,ZF4H6100,1181,12741,264,70,0.217,991,835,16,3.771,4.375,0.16,0.12,0.54,0.03,0,0,0.002,0.01,0.03,0.04,0.01,0.018,0.0031,0.262666667,0.736666667,156
2100,1215M16600,1LL012642900,350,434,25,CCS A,ZF4H6100,1185,13366,264,70,0.261,953,833,20,3.771,3.5,0.16,0.11,0.52,0.023,0.001,0.001,0.002,0.02,0.04,0.03,0,0.02,0.0072,0.256866667,0.725266667,120
2101,1215M20600,1LL012643400,324,441,28.5,CCS A,ZF4H6100,1177,13278,264,69.99,0.285,984,834,16,3.772,4.374,0.17,0.12,0.53,0.028,0,0,0.002,0.02,0.03,0.03,0,0.021,0.0063,0.267666667,0.7355,150
2102,1215M33400,1LL012644000,381,450,33,CCS A,ZF4H6100,1181,13349,264,70,0.279,995,821,14,3.771,5,0.15,0.11,0.52,0.028,0.001,0,0.002,0.02,0.04,0.04,0.01,0.015,0.0056,0.250666667,0.716333333,174
2103,1215M38300,1LL012644100,351,441,34,CCS A,ZF4H6100,1191,13507,264,70,0.272,996,819,13,3.771,5.385,0.15,0.11,0.52,0.028,0.001,0,0.002,0.02,0.04,0.04,0.01,0.015,0.0056,0.250666667,0.716333333,177
2104,1215M41300,1LL012644500,348,443,29,CCS A,ZF4H6100,1190,13683,264,70,0.239,1045,831,13,3.771,5.385,0.16,0.13,0.52,0.032,0,0,0.002,0.02,0.03,0.02,0.01,0.014,0.0056,0.256,0.716,214
2105,1215M43300,1LL012644600,361,450,33,CCS A,ZF4H6100,1191,13498,264,70,0.272,1042,827,13,3.771,5.385,0.16,0.13,0.52,0.032,0,0,0.002,0.02,0.03,0.02,0.01,0.014,0.0056,0.256,0.716,215
2106,1215M49A00,1LL012645100,368,457,34.5,CCS A,ZF4H6100,1195,13144,264,70,0.261,1028,806,12,3.771,5.833,0.16,0.12,0.52,0.02,0,0,0.002,0.01,0.02,0.03,0,0.021,0.0083,0.254666667,0.7055,222
2107,1215M69800,1LL012645900,352,461,36,CCS A,ZF4H6100,1200,12512,264,70,0.262,1013,823,12,3.771,5.833,0.17,0.11,0.53,0.035,0,0,0.002,0.02,0.03,0.03,0,0.016,0.0075,0.267666667,0.735166667,190
2108,1215M71A00,1LL012646400,365,468,38,CCS A,ZF4H6100,1204,12706,264,80,0.228,1014,820,12,3.3,6.667,0.16,0.13,0.52,0.029,0,0,0.002,0.02,0.03,0.04,0.01,0.023,0.005,0.26,0.717,194
2109,1215M73A00,1LL012646500,356,472,40.5,CCS A,ZF4H6100,1181,12662,264,80,0.229,1027,818,12,3.3,6.667,0.16,0.13,0.52,0.029,0,0,0.002,0.02,0.03,0.04,0.01,0.023,0.005,0.26,0.717,209
2110,1215M76A00,1LL012646600,356,468,35,CCS A,ZF4H6100,1195,13020,264,80,0.226,1061,825,11,3.3,7.273,0.16,0.13,0.52,0.029,0,0,0.002,0.02,0.03,0.04,0.01,0.023,0.005,0.26,0.717,236
2111,1215M07A00,1LL012723400,357,459,37.5,CCS A,ZF4H6100,1195,13374,264,70,0.266,1060,831,10,3.771,7,0.17,0.14,0.53,0.023,0,0,0.003,0.02,0.03,0.03,0,0.016,0.0081,0.267666667,0.736166667,229
2112,1215M10A00,1LL012723500,391,477,34,CCS A,ZF4H6100,1189,13335,264,70,0.266,1043,825,10,3.771,7,0.17,0.14,0.53,0.023,0,0,0.003,0.02,0.03,0.03,0,0.016,0.0081,0.267666667,0.736166667,218
2113,1215N47A00,1LL012724000,346,447,37.5,CCS A,ZF4H6100,1222,13171,264,80,0.22,1064,831,10,3.3,8,0.17,0.13,0.53,0.031,0,0,0.006,0.02,0.03,0.05,0.01,0.018,0.0065,0.273666667,0.7375,233
2114,1215N34A00,1LL012724600,390,485,34.5,CCS A,ZF4H6100,1210,15429,264,80,0.245,1043,809,10,3.3,8,0.16,0.13,0.52,0.032,0,0,0.002,0.02,0.03,0.04,0.01,0.021,0.0058,0.26,0.717,234
2115,1215N48A00,1LL012725300,355,456,33,CCS A,ZF4H6100,1224,13116,264,80,0.234,1086,827,10,3.3,8,0.16,0.09,0.53,0.036,0,0,0.002,0.02,0.03,0.04,0.01,0.012,0.0117,0.261666667,0.725666667,259
2116,1221M17800,1LL012758800,313,441,40.5,CCS A,ZF4H6100,1205,13558,222,75,0.169,974,838,12,2.96,6.25,0.17,0.1,0.53,0.029,0.001,0,0.002,0.01,0.02,0.04,0.01,0.016,0.0059,0.270333333,0.726,136
2117,1221M21800,1LL012758900,329,443,42,CCS A,ZF4H6100,1212,13493,222,75,0.18,1002,836,12,2.96,6.25,0.17,0.1,0.53,0.029,0.001,0,0.002,0.01,0.02,0.04,0.01,0.016,0.0059,0.270333333,0.726,166
2118,1221M26800,1LL012759000,345,447,38,CCS A,ZF4H6100,1210,13823,222,70,0.256,1037,841,12.2,3.171,5.738,0.17,0.1,0.53,0.029,0.001,0,0.002,0.01,0.02,0.04,0.01,0.016,0.0059,0.270333333,0.726,196
2119,1211K13420,1LL013305000,278,421,39.5,CCS A,ZF4H6100,1185,12886,264,70,0.283,938,852,16,3.771,4.375,0.16,0.12,0.54,0.03,0,0,0.002,0.01,0.03,0.04,0.01,0.018,0.0031,0.262666667,0.736666667,86
2120,1206N36400,1LL013306600,315,453,40,CCS A,ZF4H6100,1214,13743,264,75,0.231,1042,845,12,3.52,6.25,0.17,0.11,0.51,0.031,0,0,0.002,0.02,0.03,0.05,0.01,0.023,0.002,0.270333333,0.716833333,197
2121,1206N36800,1LL013306700,306,447,40.5,CCS A,ZF4H6100,1214,13743,264,75,0.231,1042,845,12,3.52,6.25,0.17,0.11,0.51,0.031,0,0,0.002,0.02,0.03,0.05,0.01,0.023,0.002,0.270333333,0.716833333,197
2122,1215N02400,1LL013333300,360,490,34,CCS A,ZF4H6100,1175,15473,300,90,0.17,896,863,30,3.333,3,0.13,0.22,1.1,0.026,0.019,0.001,0.012,0.02,0.04,0.03,0,0.016,0.0035,0.323533333,1.278933333,33
2123,1215M86200,1LL013375500,320,442,43,CCS A,ZF4H6100,1149.5,13079,120,69.99,0.159,1111,860,6.45,1.715,10.851,0.16,0.12,0.54,0.029,0.002,0,0.002,0.02,0.03,0.04,0.01,0.019,0.0057,0.263333333,0.736666667,251
2124,1216K05A00,1LL013696800,380,475,36,CCS A,ZF4H6100,1201,13269,264,79.99,0.254,1089,817,10,3.3,7.999,0.16,0.15,0.52,0.028,0,0,0.003,0.02,0.04,0.04,0.01,0.025,0.0047,0.260666667,0.727666667,272
2125,1216K13400,1LL013696900,347,463,38.5,CCS A,ZF4H6100,1213,12962,264,75,0.226,1054,832,12,3.52,6.25,0.16,0.15,0.52,0.028,0,0,0.003,0.02,0.04,0.04,0.01,0.025,0.0047,0.260666667,0.727666667,222
2126,1216K16A00,1LL013698200,373,469,35,CCS A,ZF4H6100,1211,13055,264,80,0.236,1094,821,10,3.3,8,0.16,0.16,0.52,0.033,0,0,0.003,0.02,0.04,0.04,0.01,0.019,0.0037,0.260666667,0.728,273
2127,1216K28300,1LL013698300,345,451,40.5,CCS A,ZF4H6100,1213,13016,264,70,0.244,1063,835,13,3.771,5.385,0.16,0.16,0.52,0.033,0,0,0.003,0.02,0.04,0.04,0.01,0.019,0.0037,0.260666667,0.728,228
2128,1221P72300,1LL014822900,312,442,35,CCS A,ZF4H6100,1186,13340,264,70,0.277,989,836,18,3.771,3.889,0.15,0.12,0.53,0.028,0.002,0,0.004,0.01,0.03,0.03,0,0.009,0.004,0.247,0.7155,153
2129,1220N40800,1LL014900200,370,472,31.5,CCS A,ZF4H6100,1213,15592,264,70,0.259,968,820,20.2,3.771,3.465,0.16,0.11,0.51,0.026,0.001,0,0.004,0.02,0.03,0.04,0.01,0.014,0.0044,0.258333333,0.706333333,148
2130,1220N56800,1LL014900900,352,467,34,CCS A,ZF4H6100,1172,13871,264,69.99,0.241,990,817,15,3.772,4.666,0.17,0.16,0.52,0.027,0.001,0,0.006,0.02,0.03,0.05,0.01,0.021,0.0024,0.272,0.7285,173
2131,1220N39600,1LL014943600,320,437,39,CCS A,ZF4H7100,1167,13216,264,80,0.166,951,844,20,3.3,4,0.14,0.14,0.66,0.027,0.002,0.001,0.003,0.02,0.04,0.03,0,0.018,0.0033,0.2602,0.846266667,107
2132,1222P72600,1LL015307200,311,439,39,CCS A,ZF4H6100,1206,12450,264,70,0.266,960,814,16,3.771,4.375,0.16,0.18,0.52,0.037,0.001,0,0.003,0.02,0.03,0.04,0.01,0.019,0.0052,0.26,0.718666667,146
2133,1222P93600,1LL015308000,325,442,35.5,CCS A,ZF4H6100,1194,12609,264,70,0.238,985,840,20,3.771,3.5,0.16,0.13,0.54,0.03,0,0,0.002,0.03,0.04,0.05,0,0.012,0.0036,0.264666667,0.746833333,145
2134,1221L31320,1LL015364700,310,431,33,CCS A,ZF4H7100,1212,15765,222,69.99,0.282,1112,857,7,3.172,9.999,0.15,0.11,0.64,0.024,0,0,0.002,0.02,0.03,0.05,0.01,0.018,0.0066,0.272,0.826833333,255
2135,1221L35220,1LL015364800,286,423,45,CCS A,ZF4H7100,1211,15556,222,70,0.276,1113,873,8,3.171,8.75,0.15,0.11,0.64,0.024,0,0,0.002,0.02,0.03,0.05,0.01,0.018,0.0066,0.272,0.826833333,240
2136,1221L35320,1LL015365000,292,423,42.5,CCS A,ZF4H7100,1211,15556,222,70,0.276,1113,873,8,3.171,8.75,0.15,0.11,0.64,0.024,0,0,0.002,0.02,0.03,0.05,0.01,0.018,0.0066,0.272,0.826833333,240
2137,1221L31420,1LL015367400,320,438,33,CCS A,ZF4H7100,1212,15765,222,69.99,0.282,1112,857,7,3.172,9.999,0.15,0.11,0.64,0.024,0,0,0.002,0.02,0.03,0.05,0.01,0.018,0.0066,0.272,0.826833333,255
2138,1222P04300,1LL015398700,359,467,35,CCS A,ZF4H6100,1204,11623,222,59.99,0.243,962,812,14.2,3.701,4.225,0.15,0.11,0.64,0.024,0,0,0.002,0.02,0.03,0.05,0.01,0.018,0.0066,0.272,0.826833333,150
2139,1223N69200,1LL015421500,353,464,35,CCS A,ZF4H6100,1186,13465,264,90,0.182,928,825,25.2,2.933,3.571,0.13,0.17,0.81,0.026,0.001,0.001,0.004,0.02,0.03,0.03,0,0.013,0.0022,0.274533333,0.977266667,103
2140,1222Q30500,1LL015530000,331,465,31.5,CCS A,ZF4H6100,1210,12091,264,70,0.276,992,866,20,3.771,3.5,0.19,0.16,0.55,0.032,0.001,0,0.004,0.02,0.03,0.04,0.01,0.01,0.0048,0.295,0.778,126
2141,1225L86300,1LL015589800,324,439,37,CCS A,ZF4H6100,1251,13374,121,69.99,0.187,1106,865,7.2,1.729,9.721,0.17,0.13,0.53,0.023,0.001,0.001,0.003,0.02,0.04,0.05,0.01,0.023,0.0041,0.274533333,0.7476,241
2142,1225L80300,1LL015590000,336,450,38.5,CCS A,ZF4H6100,1242,13972,121,69.99,0.171,1133,858,6.4,1.729,10.936,0.17,0.13,0.53,0.023,0.001,0.001,0.003,0.02,0.04,0.05,0.01,0.023,0.0041,0.274533333,0.7476,275
2143,1223M42400,1LL015643200,364,468,31.5,CCS A,ZF4H6100,1178,12762,264,80,0.229,896,825,26,3.3,3.077,0.15,0.14,0.53,0.029,0,0,0.001,0.01,0.03,0.03,0,0.008,0.0039,0.247,0.716166667,71
2144,1223M46400,1LL015644100,338,445,32.5,CCS A,ZF4H6100,1179,12682,264,69.99,0.236,924,807,20.5,3.772,3.414,0.17,0.09,0.52,0.032,0.001,0,0.001,0.02,0.04,0.04,0,0.012,0.0056,0.268666667,0.735,117
2145,1223M62300,1LL015644800,353,462,36.5,CCS A,ZF4H6100,1203,12702,264,69.99,0.288,1006,804,12,3.772,5.833,0.16,0.09,0.52,0.032,0.002,0,0.001,0.01,0.03,0.06,0,0.018,0.0039,0.261333333,0.716,202
2146,1225K63200,1LL015788300,325,444,43.5,CCS A,EF4G8100,1251,15239,120,67.58,0.069,1094,864,8.2,1.776,8.241,0.13,0.17,0.81,0.026,0.001,0.001,0.004,0.02,0.03,0.03,0,0.013,0.0022,0.274533333,0.977266667,230
2147,1225K81200,1LL015788700,362,460,46.5,CCS A,EF4G8100,1217,12571,120,70,0.192,1009,808,10.2,1.714,6.863,0.13,0.17,0.81,0.026,0.001,0.001,0.004,0.02,0.03,0.03,0,0.013,0.0022,0.274533333,0.977266667,201
2148,1225K79400,1LL015788800,326,439,41.5,CCS A,EF4G8100,1258,15683,120,70,0.077,1127,868,6.2,1.714,11.29,0.13,0.17,0.81,0.026,0.001,0.001,0.004,0.02,0.03,0.03,0,0.013,0.0022,0.274533333,0.977266667,259
2149,1225K75100,1LL015789000,332,447,39,CCS A,EF4G8100,1204,12494,120,70,0.164,990,820,14.2,1.714,4.93,0.13,0.17,0.81,0.026,0.001,0.001,0.004,0.02,0.03,0.03,0,0.013,0.0022,0.274533333,0.977266667,170
2150,1225K74100,1LL015789100,335,442,45,CCS A,EF4G8100,1237,15253,120,70,0.174,1099,808,9.2,1.714,7.609,0.13,0.17,0.81,0.026,0.001,0.001,0.004,0.02,0.03,0.03,0,0.013,0.0022,0.274533333,0.977266667,291
2151,1225L78200,1LL015860600,333,444,38,CCS A,EF4G8100,1259,15444,121,70,0.183,1112,884,8.2,1.729,8.537,0.13,0.17,0.81,0.026,0.001,0.001,0.004,0.02,0.03,0.03,0,0.013,0.0022,0.274533333,0.977266667,228
2152,1225K68400,1LL015965900,283,425,42.5,CCS A,ZF4H6100,1246,13480,181,70,0.213,1093,860,7.3,2.586,9.589,0.15,0.17,0.55,0.033,0.003,0,0.004,0.01,0.02,0.03,0,0.018,0.0052,0.249666667,0.727166667,233
2153,1301L61800,1LL016276100,331,446,40,CCS A,ZF4H6100,1200,16895,264,70,0.198,1042,831,13.7,3.771,5.109,0.15,0.09,0.54,0.038,0,0,0.002,0.02,0.03,0.06,0.01,0.014,0.0028,0.257333333,0.726666667,211
2154,1301L65600,1LL016276600,365,459,36,CCS A,ZF4H6100,1187,13968,264,70,0.253,1007,822,16.2,3.771,4.321,0.16,0.12,0.54,0.034,0.001,0,0.002,0.02,0.03,0.07,0.01,0.012,0.005,0.269333333,0.738166667,185
2155,1301L32200,1LL016277100,366,486,26.5,CCS A,ZF4H6100,1190,13121,264,90,0.224,895,840,32.3,2.933,2.786,0.16,0.13,0.57,0.03,0.002,0,0.003,0.02,0.03,0.04,0.01,0.014,0.0034,0.268333333,0.767,55
2156,1301L32200,1LL016277500,353,471,34.5,CCS A,ZF4H6100,1190,13121,264,90,0.224,895,840,32.3,2.933,2.786,0.16,0.13,0.57,0.03,0.002,0,0.003,0.02,0.03,0.04,0.01,0.014,0.0034,0.268333333,0.767,55
