Repository: vvvvsv/Steel-Properties-Prediction

# 钢材性能预测项目

王思远 黄高翔 2022.06.09

题目详见`prob.zip`，报告详见`Steel-Report.pptx`

## 题目

基于机器学习算法，依据钢材的生产参数，预测成品钢材的性能（实验屈服值、实验抗拉值、实验伸长率）。其中，生产参数包括：

1. 基本信息：材料（含生产月份信息）、试批号、牌号、钢种

2. 工艺参数：出炉温度、加热时间、板坯厚度、中间坯厚度、粗轧压下率、精轧开轧温度、终轧温度、成品厚度、粗轧压缩比、精轧压缩比

3. 元素成分：C、Si、Mn、AlT、Nb、V、Ti、Ni、Cu、Cr、Mo、P、S

## 实验结果

|      | 实验屈服值  |        |            |        | 实验抗拉值  |        |            |        | 实验伸长率 |      |            |        |
| ---- | ------ | ------ | ---------- | ------ | ------ | ------ | ---------- | ------ | ----- | ---- | ---------- | ------ |
| 模型   | GBDT   | SVR    | Simple MLP | 多任务    | GBDT   | SVR    | Simple MLP | 多任务    | GBDT  | SVR  | Simple MLP | 多任务    |

File: data/b.csv (part 11 of 16)
,材料,试批号,实验屈服值,实验抗拉值,实验伸长率,牌号,钢种,出炉温度,加热时间,板坯厚度,中间坯厚度,粗轧压下率,精轧开轧温度,终轧温度,成品厚度,粗轧压缩比,精轧压缩比,C,Si,Mn,AlT,Nb,V,Ti,Ni,Cu,Cr,Mo,P,S,Ceq,Pcm,温度差
2157,1301L49400,1LL016278300,344,455,34.5,CCS A,ZF4H6100,1195,15891,264,69.99,0.347,1044,840,14.2,3.772,4.929,0.16,0.11,0.53,0.035,0,0,0.002,0.02,0.04,0.06,0.01,0.012,0.0028,0.266333333,0.737333333,204
2158,1226P67300,1LL016435400,341,456,43.5,CCS A,ZF4H6100,1264,15150,120,70,0.174,1139,878,6.6,1.714,10.606,0.17,0.13,0.53,0.023,0.001,0.001,0.003,0.02,0.04,0.05,0.01,0.023,0.0041,0.274533333,0.7476,261
2159,1226P62300,1LL016437500,344,454,39,CCS A,ZF4H6100,1264,15208,120,70,0.167,1147,878,6.4,1.714,10.938,0.17,0.13,0.53,0.023,0.001,0.001,0.003,0.02,0.04,0.05,0.01,0.023,0.0041,0.274533333,0.7476,269
2160,1301L89300,1LL017197700,347,458,36.5,CCS A,ZF4H6100,1171,15977,264,70,0.304,962,836,14.2,3.771,4.93,0.16,0.12,0.51,0.031,0,0,0.002,0.02,0.04,0.06,0.01,0.014,0.0045,0.263,0.717666667,126
2161,1225K78200,1LL017362000,325,434,45.5,CCS A,EF4G8100,1247,15107,120,69.99,0.226,1092,851,8.2,1.715,8.535,0.13,0.17,0.81,0.026,0.001,0.001,0.004,0.02,0.03,0.03,0,0.013,0.0022,0.274533333,0.977266667,241
2162,1225K82200,1LL017366000,324,435,44,CCS A,EF4G8100,1248,15211,120,70,0.224,1092,875,8.2,1.714,8.537,0.13,0.17,0.81,0.026,0.001,0.001,0.004,0.02,0.03,0.03,0,0.013,0.0022,0.274533333,0.977266667,217
2163,1225K77200,1LL017366400,329,439,42,CCS A,EF4G8100,1265,15537,120,70,0.228,1113,880,8.2,1.714,8.537,0.13,0.17,0.81,0.026,0.001,0.001,0.004,0.02,0.03,0.03,0,0.013,0.0022,0.274533333,0.977266667,233
2164,1227P12200,1LL017366500,324,454,40.5,CCS A,ZF4H6100,1260,15513,121,69.99,0.078,1139,886,7.2,1.729,9.721,0.17,0.13,0.53,0.023,0.001,0.001,0.003,0.02,0.04,0.05,0.01,0.023,0.0041,0.274533333,0.7476,253
2165,1227P01200,1LL017366900,332,460,43.5,CCS A,ZF4H6100,1262,15331,121,70,0.162,1109,858,7.2,1.729,9.722,0.17,0.13,0.53,0.023,0.001,0.001,0.003,0.02,0.04,0.05,0.01,0.023,0.0041,0.274533333,0.7476,251
2166,1227P11100,1LL017367000,336,460,41,CCS A,ZF4H6100,1265,15198,121,69.99,0.078,1139,886,7.2,1.729,9.721,0.17,0.13,0.53,0.023,0.001,0.001,0.003,0.02,0.04,0.05,0.01,0.023,0.0041,0.274533333,0.7476,253
2167,1226P68200,1LL017367100,349,458,36.5,CCS A,ZF4H6100,1263,15391,120,70,0.164,1139,872,6.2,1.714,11.29,0.17,0.13,0.53,0.023,0.001,0.001,0.003,0.02,0.04,0.05,0.01,0.023,0.0041,0.274533333,0.7476,267
2168,1225K77230,1LL017378500,333,446,30.5,CCS A,EF4G8100,1265,15537,120,70,0.228,1113,880,8.2,1.714,8.537,0.13,0.17,0.81,0.026,0.001,0.001,0.004,0.02,0.03,0.03,0,0.013,0.0022,0.274533333,0.977266667,233
2169,1305P19300,1LL017877000,349,463,34.5,CCS A,ZF4H6100,1149.5,12426,264,72,0.252,1060,839,13.39,3.667,5.377,0.15,0.14,0.54,0.021,0,0.001,0.002,0.02,0.03,0.05,0.01,0.024,0.0036,0.255533333,0.727933333,221
2170,1305P35A00,1LL017877500,334,473,34,CCS A,ZF4H6100,1202,13491,264,69.99,0.271,1102,843,10,3.772,6.999,0.18,0.14,0.54,0.03,0,0,0.002,0.02,0.04,0.03,0.01,0.012,0.0055,0.282,0.766833333,259
2171,1302N17200,1LL018032900,333,442,41.5,CCS A,ZF4H6100,1258,12977,119,70,0.16,1142,850,6.25,1.7,11.2,0.17,0.13,0.53,0.023,0.001,0.001,0.003,0.02,0.04,0.05,0.01,0.023,0.0041,0.274533333,0.7476,292
2172,1305P45800,1LL018147000,337,458,43,CCS A,ZF4H6100,1208,13852,264,70,0.242,1111,841,10,3.771,7,0.17,0.13,0.55,0.033,0,0,0.001,0.02,0.04,0.04,0.01,0.014,0.0087,0.275666667,0.767,270
2173,1305P48800,1LL018147100,344,465,38.5,CCS A,ZF4H6100,1211,14209,264,70,0.243,1108,843,10,3.771,7,0.17,0.13,0.55,0.033,0,0,0.001,0.02,0.04,0.04,0.01,0.014,0.0087,0.275666667,0.767,265
2174,1305P51800,1LL018147200,394,498,33,CCS A,ZF4H6100,1208,14292,264,70,0.244,1039,819,10,3.771,7,0.17,0.13,0.55,0.033,0,0,0.001,0.02,0.04,0.04,0.01,0.014,0.0087,0.275666667,0.767,220
2175,1304L15800,1LL018147600,401,493,28,CCS A,ZF4H6100,1227,13114,264,70,0.243,1096,807,10.2,3.771,6.863,0.17,0.1,0.53,0.022,0,0,0.002,0.02,0.03,0.09,0.02,0.022,0.007,0.283666667,0.739166667,289
2176,1304L23800,1LL018147700,375,476,30,CCS A,ZF4H6100,1221,13224,264,70,0.243,1087,821,10.2,3.771,6.863,0.17,0.1,0.53,0.022,0,0,0.002,0.02,0.03,0.09,0.02,0.022,0.007,0.283666667,0.739166667,266
2177,1304L26800,1LL018147800,345,460,33,CCS A,ZF4H6100,1219,12953,264,70,0.243,1083,822,10.2,3.771,6.863,0.17,0.1,0.53,0.022,0,0,0.002,0.02,0.03,0.09,0.02,0.022,0.007,0.283666667,0.739166667,261
2178,1305M67300,1LL018903500,314,433,44.5,CCS A,EF4G8100,1254,12823,120,70,0.232,1102,866,8,1.714,8.75,0.13,0.17,0.81,0.026,0.001,0.001,0.004,0.02,0.03,0.03,0,0.013,0.0022,0.274533333,0.977266667,236
2179,1309M37500,1LL019359500,343,461,40.5,CCS A,ZF4H6100,1232,12881,120,69.99,0.126,1107,861,7.2,1.715,9.721,0.17,0.11,0.51,0.031,0,0,0.002,0.02,0.03,0.05,0.01,0.023,0.002,0.270333333,0.716833333,246
2180,1310K40300,1LL019982500,365,470,34.5,CCS A,ZF4H6100,1200,13219,222,70,0.288,1019,840,10.2,3.171,6.863,0.16,0.09,0.57,0.03,0.001,0,0.002,0.02,0.03,0.04,0.01,0.019,0.0114,0.268333333,0.765666667,179
2181,1310K54500,1LL019983400,331,460,37,CCS A,ZF4H6100,1195,13292,222,70,0.304,983,830,12.2,3.171,5.738,0.16,0.12,0.53,0.028,0,0,0.003,0.03,0.04,0.04,0,0.017,0.0031,0.261,0.736,153
2182,1310K67400,1LL019984100,356,471,28,CCS A,ZF4H6100,1184,13168,222,60,0.393,924,818,20.2,3.7,2.97,0.17,0.13,0.52,0.043,0.001,0,0.002,0.02,0.05,0.04,0.01,0.02,0.0094,0.271333333,0.747,106
2183,1310K80800,1LL019999400,325,447,42.5,CCS A,ZF4H6100,1230,14491,222,69.99,0.216,1109,866,8.2,3.172,8.535,0.16,0.13,0.54,0.038,0.001,0,0.002,0.02,0.04,0.04,0.01,0.019,0.0064,0.264,0.747,243
2184,1310K89600,1LL020000000,357,462,32.5,CCS A,ZF4H6100,1149.5,15129,222,70,0.324,1005,848,15.39,3.171,4.548,0.17,0.13,0.53,0.022,0,0,0.002,0.02,0.03,0.06,0.01,0.013,0.0075,0.275666667,0.738,157
2185,1310K23500,1LL020000500,358,463,31.5,CCS A,ZF4H6100,1206,11654,222,60,0.324,994,839,18.2,3.7,3.297,0.17,0.09,0.52,0.02,0,0,0.001,0.02,0.03,0.05,0.01,0.019,0.0048,0.272,0.726166667,155
2186,1308L79C00,1LL020126600,349,459,36,CCS A,ZF4H6100,1214,14663,264,69.99,0.214,1072,822,11.2,3.772,6.249,0.16,0.13,0.51,0.035,0.001,0,0.002,0.02,0.03,0.06,0.01,0.018,0.0072,0.262333333,0.708,250
2187,1308L83300,1LL020127400,348,456,33.5,CCS A,ZF4H6100,1183,12334,264,65,0.281,1035,827,14.2,4.062,4.577,0.17,0.13,0.53,0.042,0,0,0.002,0.02,0.03,0.04,0,0.014,0.0093,0.269666667,0.736333333,208
2188,1308M20400,1LL020220400,329,436,38,CCS A,ZF4H6100,1196,13357,264,69.99,0.269,1013,856,10.2,3.772,6.862,0.17,0.1,0.53,0.031,0,0,0.002,0.02,0.04,0.04,0,0.012,0.0059,0.270333333,0.745333333,157
2189,1308M05800,1LL020221000,329,449,40,CCS A,ZF4H6100,1184,12391,264,69.99,0.251,1029,815,13.2,3.772,5.302,0.17,0.12,0.55,0.03,0,0,0.004,0.02,0.03,0.04,0,0.018,0.0072,0.273,0.756,214
2190,1308L55800,1LL020221600,306,449,35,CCS A,ZF4H6100,1178,13111,264,71.99,0.269,996,840,14.2,3.667,5.07,0.17,0.11,0.53,0.037,0.002,0,0.004,0.02,0.04,0.11,0.01,0.021,0.0073,0.286333333,0.749833333,156
2191,1308M45A00,1LL020222300,318,438,40.5,CCS A,ZF4H6100,1205,13406,264,69.99,0.255,1025,878,11.2,3.772,6.249,0.15,0.1,0.51,0.036,0,0,0.002,0.02,0.03,0.06,0,0.018,0.007,0.250333333,0.696333333,147
2192,1308M96800,1LL020224400,359,462,36.5,CCS A,ZF4H6100,1183,12495,264,69.99,0.284,982,816,13.2,3.772,5.302,0.16,0.1,0.57,0.051,0,0,0.002,0.02,0.03,0.06,0.01,0.014,0.0148,0.272333333,0.767,166
2193,1308N46400,1LL020225900,339,461,41,CCS A,ZF4H6100,1177,12419,264,69.99,0.264,994,815,14.2,3.772,4.929,0.16,0.12,0.54,0.034,0,0,0.002,0.02,0.03,0.03,0,0.015,0.0049,0.259333333,0.7355,179
2194,1308N48200,1LL020226600,383,485,30.5,CCS A,ZF4H6100,1189,12805,264,70,0.236,960,803,13.2,3.771,5.303,0.16,0.11,0.54,0.023,0,0,0.001,0.02,0.04,0.03,0,0.015,0.0058,0.26,0.745166667,157
2195,1308Q38800,1LL020228000,342,446,35,CCS A,ZF4H6100,1193,11966,264,69.99,0.279,992,833,15.1,3.772,4.635,0.15,0.14,0.53,0.038,0,0,0.004,0.02,0.03,0.03,0.01,0.013,0.0029,0.249666667,0.716833333,159
2196,1308N90600,1LL020228700,336,458,36,CCS A,ZF4H6100,1172,12276,264,69.99,0.264,1006,838,15.1,3.772,4.635,0.16,0.09,0.51,0.032,0,0,0.002,0.02,0.03,0.05,0.01,0.019,0.0071,0.260333333,0.706166667,168
2197,1308Q92600,1LL020229500,329,450,34.5,CCS A,ZF4H6100,1191,12365,264,60,0.306,1022,843,16.2,4.4,3.704,0.17,0.13,0.52,0.038,0,0,0.002,0.01,0.02,0.03,0.01,0.014,0.0086,0.266666667,0.7165,179
2198,1308Q54800,1LL020400600,346,454,39,CCS A,ZF4H6100,1188,12041,264,75,0.194,1081,843,10.2,3.52,7.353,0.17,0.1,0.53,0.036,0,0,0.001,0.02,0.03,0.03,0.01,0.019,0.0106,0.269666667,0.7355,238
2199,1308R33600,1LL020470000,318,447,37.5,CCS A,ZF4H6100,1203,12609,264,69.99,0.234,993,830,12.2,3.772,5.737,0.16,0.1,0.52,0.022,0,0,0.002,0.02,0.03,0.03,0.01,0.022,0.0042,0.258,0.7155,163
2200,1308R39600,1LL020470500,354,455,40.5,CCS A,ZF4H6100,1204,12484,264,70,0.245,993,819,12.2,3.771,5.738,0.16,0.13,0.53,0.023,0,0,0.002,0.02,0.03,0.04,0.01,0.016,0.0061,0.261666667,0.727,174
2201,1309K91800,1LL020853600,327,451,39,CCS A,ZF4H6100,1191,13593,264,75,0.217,1063,847,12.2,3.52,6.148,0.16,0.11,0.53,0.01,0,0,0.002,0.02,0.04,0.07,0,0.017,0.0054,0.266333333,0.737166667,216
2202,1309K92A00,1LL020853800,386,477,33,CCS A,ZF4H6100,1214,14936,264,70,0.216,1033,807,11.2,3.771,6.25,0.16,0.11,0.53,0.01,0,0,0.002,0.02,0.04,0.07,0,0.017,0.0054,0.266333333,0.737166667,226
2203,1310L21600,1LL021311500,350,460,31.5,CCS A,ZF4H6100,1205,12719,222,70,0.188,963,808,14.2,3.171,4.93,0.16,0.15,0.52,0.028,0,0,0.002,0.02,0.04,0.05,0.01,0.016,0.0072,0.262666667,0.728166667,155
2204,1312P14200,1LL021700100,331,459,42.5,CCS A,ZF4H6100,1255,13880,102,70,0.215,1076,856,7.2,1.457,9.722,0.15,0.08,0.53,0.036,0.001,0,0.001,0.02,0.03,0.06,0.02,0.021,0.0045,0.257666667,0.717,220
2205,1312N92340,1LL022383400,303,444,45,CCS A,ZF4H6100,1149.5,0,223,70,0.274,990,827,8.45,3.771,5.833,0.16,0.12,0.52,0.031,0.001,0,0.002,0.02,0.05,0.05,0,0.02,0.0076,0.261333333,0.7365,163
2206,1312N93530,1LL022384600,300,443,40,CCS A,ZF4H6100,1149.5,0,223,75,0.217,1063,847,8.45,3.52,6.148,0.16,0.12,0.52,0.031,0.001,0,0.002,0.02,0.05,0.05,0,0.02,0.0076,0.261333333,0.7365,216
2207,1314P04400,1LL022432200,366,466,33,CCS A,ZF4H6100,1181,11716,264,59.99,0.399,1007,817,12.2,4.401,4.917,0.17,0.1,0.51,0.026,0,0,0.002,0.02,0.03,0.03,0.01,0.016,0.0068,0.266333333,0.7155,190
2208,1314P08400,1LL022432300,370,448,32,CCS A,ZF4H6100,1192,11492,264,60,0.37,1032,836,12.2,4.4,4.918,0.17,0.1,0.51,0.026,0,0,0.002,0.02,0.03,0.03,0.01,0.016,0.0068,0.266333333,0.7155,196
2209,1314P19400,1LL022432400,351,457,36.5,CCS A,ZF4H6100,1201,11376,264,59.99,0.321,1015,826,12.2,4.401,4.917,0.17,0.1,0.51,0.026,0,0,0.002,0.02,0.03,0.03,0.01,0.016,0.0068,0.266333333,0.7155,189
2210,1314P24A00,1LL022432700,355,463,34,CCS A,ZF4H6100,1182,11594,264,69.99,0.245,1012,802,12.2,3.772,5.737,0.17,0.12,0.52,0.029,0.002,0.001,0.002,0.02,0.04,0.05,0.03,0.017,0.0034,0.276866667,0.7386,210
2211,1314P38600,1LL022432800,362,465,35,CCS A,ZF4H6100,1183,11725,264,70,0.246,1091,849,12.2,3.771,5.738,0.17,0.12,0.52,0.029,0.002,0.001,0.002,0.02,0.04,0.05,0.03,0.017,0.0034,0.276866667,0.7386,242
2212,1314P47500,1LL022433100,363,472,31,CCS A,ZF4H6100,1186,11547,264,70,0.293,1029,845,13.2,3.771,5.303,0.16,0.12,0.53,0.028,0.001,0,0.002,0.02,0.04,0.05,0.01,0.022,0.0076,0.264333333,0.737166667,184
2213,1314P60400,1LL022433200,333,457,35.5,CCS A,ZF4H6100,1197,11619,264,60,0.327,1000,855,16.2,4.4,3.704,0.16,0.12,0.53,0.028,0.001,0,0.002,0.02,0.04,0.05,0.01,0.022,0.0076,0.264333333,0.737166667,145
2214,1314P64400,1LL022433300,333,452,33.5,CCS A,ZF4H6100,1212,11645,264,60,0.325,999,831,18.2,4.4,3.297,0.16,0.12,0.53,0.028,0.001,0,0.002,0.02,0.04,0.05,0.01,0.022,0.0076,0.264333333,0.737166667,168
2215,1314N89400,1LL022491000,373,460,30,CCS A,ZF4H6100,1224,12309,264,60,0.306,970,794,18.2,4.4,3.297,0.17,0.1,0.51,0.036,0.002,0,0.001,0.03,0.04,0.04,0.02,0.011,0.0069,0.271666667,0.726666667,176
2216,1314P01400,1LL022491100,335,442,34,CCS A,ZF4H6100,1188,11616,264,69.99,0.205,938,821,20.2,3.772,3.465,0.17,0.1,0.51,0.036,0.002,0,0.001,0.03,0.04,0.04,0.02,0.011,0.0069,0.271666667,0.726666667,117
2217,1314Q57300,1LL022539400,339,446,32,CCS A,ZF4H6100,1149.5,0,223.74,69.99,0.205,938,821,18.39,3.772,3.465,0.17,0.1,0.51,0.036,0.002,0,0.001,0.03,0.04,0.04,0.02,0.011,0.0069,0.271666667,0.726666667,117
2218,1314P37300,1LL022540000,326,455,37.5,CCS A,ZF4H6100,1194,11400,264,60,0.317,1034,833,12.2,4.4,4.918,0.17,0.12,0.52,0.029,0.002,0.001,0.002,0.02,0.04,0.05,0.03,0.017,0.0034,0.276866667,0.7386,201
2219,1313L40500,1LL022546200,305,421,38,CCS A,EF4G7300,1197,14334,264,80,0.225,920,839,20.2,3.3,3.96,0.09,0.18,0.8,0.026,0.001,0,0.003,0.02,0.03,0.03,0,0.012,0.0031,0.232666667,0.9275,81
2220,1314P48500,1LL022546900,342,465,30.5,CCS A,ZF4H6100,1189,11491,264,60,0.331,1022,833,13.2,4.4,4.545,0.16,0.12,0.53,0.028,0.001,0,0.002,0.02,0.04,0.05,0.01,0.022,0.0076,0.264333333,0.737166667,189
2221,1317M96300,1LL022767700,323,456,35.5,CCS A,ZF4H6100,1174,12062,264,85,0.231,916,845,30.3,3.106,2.805,0.16,0.12,0.54,0.023,0.001,0,0.002,0.02,0.03,0.04,0.01,0.013,0.0046,0.263333333,0.736666667,71
2222,1316K44300,1LL022767800,355,459,35,CCS A,ZF4H6100,1195,11807,264,65,0.228,1008,844,18,4.062,3.611,0.16,0.12,0.54,0.023,0.001,0,0.002,0.02,0.03,0.04,0.01,0.013,0.0046,0.263333333,0.736666667,164
2223,1316K83800,1LL022768500,342,451,38,CCS A,ZF4H6100,1170,13705,264,70,0.244,990,813,13,3.771,5.385,0.15,0.11,0.53,0.034,0.001,0,0.003,0.02,0.03,0.04,0.01,0.015,0.0038,0.251666667,0.716333333,177
2224,1316K87600,1LL022769000,292,431,41,CCS A,ZF4H6100,1177,13314,264,69.99,0.21,1082,853,11,3.772,6.363,0.15,0.11,0.54,0.029,0.001,0,0.003,0.02,0.04,0.03,0,0.018,0.0069,0.25,0.735166667,229
2225,1316K94800,1LL022769100,354,460,42,CCS A,ZF4H6100,1196,15061,264,79.99,0.229,1060,827,10,3.3,7.999,0.15,0.11,0.54,0.029,0.001,0,0.003,0.02,0.04,0.03,0,0.018,0.0069,0.25,0.735166667,233
2226,1316L41600,1LL022773500,361,479,31,CCS A,EF4R5100,1182,13370,264,70,0.252,993,870,24,3.771,2.917,0.15,0.16,0.91,0.034,0.01,0,0.015,0.02,0.03,0.04,0.01,0.02,0.007,0.315,1.098,123
2227,1316K64500,1LL022815900,332,446,33.5,CCS A,ZF4H6100,1194,11823,264,60,0.333,1023,827,15,4.4,4,0.16,0.11,0.52,0.026,0.001,0,0.002,0.02,0.02,0.03,0.01,0.015,0.0037,0.257333333,0.705833333,196
2228,1316M59800,1LL022887600,339,459,30.5,CCS A,ZF4H6100,1191,12229,264,70,0.263,1040,812,11,3.771,6.364,0.16,0.11,0.52,0.035,0,0,0.001,0.01,0.03,0.03,0.01,0.02,0.008,0.257333333,0.715833333,228
2229,1317M36800,1LL022902000,362,461,41.5,CCS A,ZF4H6100,1232,13872,222,75,0.136,1091,820,8,2.96,9.375,0.16,0.13,0.53,0.027,0.001,0,0.004,0.02,0.03,0.06,0.01,0.016,0.0049,0.265666667,0.728,271
2230,1317M40800,1LL022902100,369,476,36,CCS A,ZF4H6100,1232,13756,222,75,0.137,1116,811,8,2.96,9.375,0.16,0.13,0.53,0.027,0.001,0,0.004,0.02,0.03,0.06,0.01,0.016,0.0049,0.265666667,0.728,305
2231,1317M59500,1LL022904400,363,470,33.5,CCS A,ZF4H6100,1209,14425,222,60,0.324,1027,827,11,3.7,5.455,0.17,0.15,0.54,0.029,0.001,0,0.003,0.02,0.03,0.06,0.01,0.023,0.007,0.277333333,0.748666667,200
2232,1116K72500,1LL023730000,352,461,41,CCS A,ZF4H6100,1202,13816,264,70,0.27,994,828,13.5,3.771,5.185,0.19,0.12,0.52,0.032,0,0.002,0.001,0.02,0.03,0.04,0.01,0.016,0.0084,0.2904,0.746866667,166
2233,1319K16A00,1LL023731600,353,450,37.5,CCS A,EF4G7300,1180,13300,264,75,0.258,1013,821,13.2,3.52,5.682,0.09,0.18,0.8,0.028,0.001,0.001,0.004,0.02,0.03,0.03,0.01,0.01,0.0024,0.234866667,0.928266667,192
2234,1318M87600,1LL023868800,345,463,36.5,CCS A,ZF4H6100,1170,13132,264,80,0.233,1002,854,15.1,3.3,5.298,0.15,0.14,0.63,0.033,0.002,0,0.002,0.02,0.04,0.07,0,0.022,0.0058,0.273,0.828166667,148
2235,1319K38520,1LL024042500,322,434,41,CCS A,EF4G6100,1171,13297,264,70,0.256,1028,824,13.2,3.771,5.303,0.11,0.14,0.8,0.034,0.001,0.001,0.002,0.02,0.03,0.05,0.01,0.02,0.0038,0.258866667,0.947933333,204
2236,1321M91800,1LL024437300,343,457,40.5,CCS A,ZF4H6100,1193,12431,264,75,0.223,1048,821,10.2,3.52,7.353,0.16,0.12,0.53,0.04,0.001,0,0.001,0.02,0.03,0.06,0.01,0.02,0.0114,0.265666667,0.727666667,227
2237,1321N01A00,1LL024437700,376,471,38,CCS A,ZF4H6100,1195,12219,264,75,0.224,1016,808,10.2,3.52,7.353,0.15,0.12,0.52,0.027,0.001,0,0.002,0.02,0.03,0.04,0.01,0.022,0.0058,0.25,0.706666667,208
2238,1321N61A00,1LL024438200,357,475,33,CCS A,ZF4H6100,1189,12624,264,69.99,0.245,989,807,12.2,3.772,5.737,0.18,0.12,0.53,0.038,0.001,0,0.001,0.02,0.03,0.04,0,0.019,0.0114,0.279666667,0.746,182
2239,1321N63A00,1LL024438300,327,456,38.5,CCS A,ZF4H6100,1207,12641,264,69.99,0.246,1042,839,12.2,3.772,5.737,0.18,0.12,0.53,0.038,0.001,0,0.001,0.02,0.03,0.04,0,0.019,0.0114,0.279666667,0.746,203
2240,1321N76A00,1LL024438700,347,463,39.5,CCS A,ZF4H6100,1200,12688,264,70,0.244,1003,834,12.2,3.771,5.738,0.16,0.13,0.53,0.027,0.002,0,0.002,0.02,0.03,0.05,0.01,0.022,0.0095,0.263666667,0.7275,169
2241,1321N85A00,1LL024439000,346,469,39.5,CCS A,ZF4H6100,1202,12739,264,70,0.244,1020,819,13.2,3.771,5.303,0.16,0.13,0.54,0.033,0.002,0,0.002,0.02,0.03,0.05,0.01,0.02,0.0092,0.265333333,0.7375,201
2242,1321N94A00,1LL024439100,281,432,32.5,CCS A,ZF4H6100,1200,12595,264,70,0.244,1023,859,13.2,3.771,5.303,0.16,0.13,0.54,0.033,0.002,0,0.002,0.02,0.03,0.05,0.01,0.02,0.0092,0.265333333,0.7375,164
2243,1321P12A00,1LL024439400,345,454,38,CCS A,ZF4H6100,1169,11671,264,70,0.278,1041,814,12.2,3.771,5.738,0.16,0.16,0.54,0.025,0.001,0,0.001,0.02,0.06,0.04,0.01,0.022,0.006,0.265333333,0.768,227
2244,1321P14800,1LL024439500,310,439,42,CCS A,ZF4H6100,1192,12587,264,69.99,0.236,1089,851,12.2,3.772,5.737,0.16,0.16,0.54,0.025,0.001,0,0.001,0.02,0.06,0.04,0.01,0.022,0.006,0.265333333,0.768,238
2245,1324N40500,1LL024439600,357,471,34.5,CCS A,ZF4H6100,1149.5,12130,264,69.99,0.293,992,817,14.39,3.772,4.864,0.16,0.16,0.54,0.025,0.001,0,0.001,0.02,0.06,0.04,0.01,0.022,0.006,0.265333333,0.768,175
2246,1319K18A20,1LL024553900,289,410,47.5,CCS A,EF4G7300,1205,16441,264,85,0.233,1112,836,9,3.106,9.444,0.09,0.18,0.8,0.028,0.001,0.001,0.004,0.02,0.03,0.03,0.01,0.01,0.0024,0.234866667,0.928266667,276
2247,1319K18B20,1LL024554000,291,418,40.5,CCS A,EF4G7300,1205,16441,264,85,0.233,1112,836,9,3.106,9.444,0.09,0.18,0.8,0.028,0.001,0.001,0.004,0.02,0.03,0.03,0.01,0.01,0.0024,0.234866667,0.928266667,276
2248,1321P48300,1LL024792400,316,432,32.5,CCS A,ZF4H6100,1168,12206,264,70,0.279,961,819,20,3.771,3.5,0.14,0.11,0.63,0.036,0.002,0,0.001,0.02,0.03,0.05,0.01,0.017,0.0131,0.260333333,0.806833333,142
2249,1324K48A00,1LL025027100,315,458,37,CCS A,ZF4H6100,1194,11555,264,70,0.283,1088,839,11.2,3.771,6.25,0.17,0.09,0.53,0.036,0,0,0.002,0.02,0.03,0.03,0.01,0.013,0.0051,0.269666667,0.735166667,249
2250,1326K18500,1LL025027600,339,454,31,CCS A,ZF4H6100,1201,13865,264,70,0.276,1023,832,15.1,3.771,4.636,0.16,0.16,0.54,0.027,0,0,0.002,0.02,0.04,0.05,0.01,0.018,0.0048,0.266,0.7485,191
2251,1324P85600,1LL025230800,351,455,31,CCS A,ZF4H6100,1208,13416,222,70,0.333,965,811,20,3.171,3.5,0.16,0.1,0.54,0.028,0,0,0.001,0.02,0.03,0.05,0.01,0.021,0.0063,0.265333333,0.7365,154
2252,1325K18500,1LL025231600,370,465,31.5,CCS A,ZF4H6100,1201,12971,222,70,0.385,988,823,11,3.171,6.364,0.15,0.11,0.52,0.03,0,0,0.003,0.02,0.04,0.04,0.01,0.024,0.0155,0.250666667,0.716333333,165
2253,1326M77800,1LL025271400,389,480,28.5,CCS A,ZF4H6100,1220,12986,264,69.99,0.326,1089,828,10.2,3.772,6.862,0.17,0.13,0.51,0.032,0,0,0.002,0.02,0.04,0.04,0.01,0.016,0.0044,0.269,0.727,261
2254,1326M95800,1LL025272200,347,455,36,CCS A,ZF4H6100,1190,19068,264,75,0.253,1082,832,10.2,3.52,7.353,0.16,0.1,0.53,0.03,0,0,0.001,0.02,0.03,0.04,0.01,0.017,0.0038,0.261666667,0.726,250
2255,1326N34800,1LL025374100,343,464,34,CCS A,ZF4H6100,1199,12520,264,79.99,0.206,1052,817,10.2,3.3,7.842,0.16,0.1,0.54,0.03,0.001,0,0.001,0.01,0.03,0.05,0,0.023,0.0028,0.262666667,0.735833333,235
2256,1326N63A00,1LL025374200,322,467,36,CCS A,ZF4H6100,1190,12790,264,70,0.271,1016,814,12.2,3.771,5.738,0.16,0.1,0.54,0.03,0.001,0,0.001,0.01,0.03,0.05,0,0.023,0.0028,0.262666667,0.735833333,202
2257,1325K50600,1LL025822100,345,449,40,CCS A,ZF4H6100,1207,13678,222,70,0.26,1007,820,10,3.171,7,0.16,0.12,0.52,0.037,0,0,0.001,0.02,0.03,0.03,0.01,0.015,0.0156,0.258,0.716166667,187
2258,1325K55600,1LL025822200,352,450,33,CCS A,ZF4H6100,1213,13732,222,69.99,0.261,1027,818,10,3.172,6.999,0.16,0.12,0.52,0.037,0,0,0.001,0.02,0.03,0.03,0.01,0.015,0.0156,0.258,0.716166667,209
2259,1325K64600,1LL025822300,333,444,38.5,CCS A,ZF4H6100,1215,13034,222,70,0.245,1081,823,10,3.171,7,0.16,0.12,0.52,0.037,0,0,0.001,0.02,0.03,0.03,0.01,0.015,0.0156,0.258,0.716166667,258
2260,1326P48400,1LL025914900,349,461,31,CCS A,ZF4H6100,1213,12722,199,70,0.225,1094,829,9.2,2.843,7.609,0.16,0.16,0.54,0.025,0.001,0,0.001,0.02,0.06,0.04,0.01,0.022,0.006,0.265333333,0.768,265
2261,1325L18320,1LL025921000,293,402,41.5,CCS A,EF4G7300,1196,13333,222,69.99,0.283,1071,849,9.5,3.172,7.367,0.09,0.19,0.81,0.025,0.001,0,0.003,0.02,0.02,0.04,0.01,0.014,0.0036,0.237666667,0.929,222
2262,1325L18420,1LL025921200,303,418,42,CCS A,EF4G7300,1196,13333,222,69.99,0.283,1071,849,9.5,3.172,7.367,0.09,0.19,0.81,0.025,0.001,0,0.003,0.02,0.02,0.04,0.01,0.014,0.0036,0.237666667,0.929,222
2263,1328P12800,1LL026054100,375,463,31.5,CCS A,ZF4H6100,1215,14105,264,70,0.251,977,813,15.1,3.771,4.636,0.16,0.12,0.58,0.029,0.001,0,0.002,0.02,0.03,0.03,0.01,0.014,0.0096,0.268,0.776166667,164
2264,1328P96600,1LL026057200,326,442,41,CCS A,ZF4H6100,1215,12625,264,70,0.246,1040,833,15.1,3.771,4.636,0.16,0.1,0.53,0.029,0.001,0,0.001,0.04,0.03,0.03,0.01,0.013,0.0033,0.261,0.7255,207
2265,1326N88400,1LL026752700,312,469,33.5,CCS A,ZF4H6100,1149.5,0,152,69.99,0.326,1089,828,14.39,3.772,6.862,0.17,0.11,0.52,0.031,0,0,0.002,0.02,0.03,0.05,0.01,0.023,0.0039,0.272,0.726833333,261
2266,1326N88600,1LL026943600,305,456,37,CCS A,ZF4H6100,1149.5,0,152,69.99,0.326,1089,828,14.39,3.772,6.862,0.17,0.11,0.52,0.031,0,0,0.002,0.02,0.03,0.05,0.01,0.023,0.0039,0.272,0.726833333,261
2267,1329M74400,1LL026957800,383,473,30,CCS A,ZF4H6100,1232,57599,264,69.99,0.236,1095,825,10.2,3.772,6.862,0.16,0.14,0.51,0.029,0.001,0,0.003,0.02,0.04,0.03,0,0.012,0.0043,0.255,0.716166667,270
2268,1328P62A00,1LL026958300,346,458,36.5,CCS A,ZF4H6100,1204,13239,264,70,0.272,1051,833,11.2,3.771,6.25,0.16,0.12,0.54,0.022,0.001,0,0.001,0.02,0.03,0.04,0,0.02,0.0084,0.261333333,0.736,218
2269,1328P64800,1LL026958400,344,460,37,CCS A,ZF4H6100,1202,13284,264,69.99,0.258,1054,839,11.2,3.772,6.249,0.16,0.12,0.54,0.022,0.001,0,0.001,0.02,0.03,0.04,0,0.02,0.0084,0.261333333,0.736,215
2270,1328P75500,1LL026958700,360,466,36,CCS A,ZF4H6100,1197,12290,264,60,0.39,1002,820,14.2,4.4,4.225,0.17,0.09,0.54,0.026,0.001,0,0.002,0.02,0.02,0.04,0.01,0.028,0.0039,0.272666667,0.735666667,182
2271,1328P81500,1LL026958800,350,466,34,CCS A,ZF4H6100,1219,12174,264,60,0.401,1002,831,14.2,4.4,4.225,0.17,0.09,0.54,0.026,0.001,0,0.002,0.02,0.02,0.04,0.01,0.028,0.0039,0.272666667,0.735666667,171
2272,1328P68600,1LL026959100,329,448,39.5,CCS A,ZF4H6100,1217,12472,264,69.99,0.248,1071,834,12.2,3.772,5.737,0.17,0.12,0.54,0.03,0.001,0,0.001,0.03,0.03,0.04,0,0.014,0.0073,0.272,0.746,237
2273,1328P74600,1LL026959200,354,465,39,CCS A,ZF4H6100,1183,11971,264,70,0.251,968,821,18.2,3.771,3.846,0.17,0.12,0.54,0.03,0.001,0,0.001,0.03,0.03,0.04,0,0.014,0.0073,0.272,0.746,147
2274,1329K60600,1LL026962400,300,426,42,CCS A,ZF4H6100,1213,12411,264,80,0.184,1030,804,10.2,3.3,7.843,0.15,0.11,0.53,0.031,0.001,0,0.004,0.02,0.03,0.07,0.01,0.018,0.0035,0.257666667,0.717833333,226
2275,1329L22800,1LL026963100,330,459,44.5,CCS A,ZF4H6100,1190,12804,264,69.99,0.246,1090,835,11.2,3.772,6.249,0.17,0.12,0.54,0.032,0.002,0.005,0.001,0.02,0.03,0.15,0.05,0.013,0.0117,0.304333333,0.755333333,255
2276,1329L60400,1LL026963700,332,447,39.5,CCS A,ZF4H6100,1208,13314,264,69.99,0.298,1036,822,13.2,3.772,5.302,0.16,0.13,0.54,0.043,0,0,0.002,0.02,0.03,0.05,0.02,0.016,0.0076,0.267333333,0.738166667,214
2277,1329L39800,1LL026966600,331,452,42.5,CCS A,ZF4H6100,1185,12940,264,70,0.245,1032,839,13.2,3.771,5.303,0.17,0.13,0.56,0.03,0,0,0.002,0.02,0.03,0.04,0.01,0.012,0.0086,0.276666667,0.767,193
2278,1329L73800,1LL026967100,338,450,36,CCS A,ZF4H6100,1205,13275,264,69.99,0.224,1008,826,13.2,3.772,5.302,0.16,0.14,0.53,0.03,0,0.001,0.004,0.02,0.03,0.1,0.02,0.018,0.003,0.275866667,0.7311,182
2279,1329L05400,1LL026968300,306,433,42,CCS A,ZF4H6100,1195,12820,264,59.99,0.315,995,863,14.2,4.401,4.225,0.16,0.13,0.54,0.031,0,0,0.004,0.02,0.03,0.04,0.02,0.013,0.0037,0.265333333,0.737666667,132
2280,1329L94500,1LL026968700,332,462,36,CCS A,ZF4H6100,1193,12247,264,69.99,0.283,975,800,14.2,3.772,4.929,0.16,0.1,0.52,0.033,0,0,0.002,0.02,0.03,0.03,0,0.017,0.0091,0.256,0.714833333,175
2281,1329L95500,1LL026968800,353,462,42,CCS A,ZF4H6100,1186,12548,264,70,0.275,963,804,14,3.771,5,0.16,0.1,0.52,0.033,0,0,0.002,0.02,0.03,0.03,0,0.017,0.0091,0.256,0.714833333,159
2282,1329M01500,1LL026969100,360,467,32.5,CCS A,ZF4H6100,1171,12625,264,70,0.277,943,797,14.2,3.771,4.93,0.16,0.12,0.52,0.022,0,0,0.002,0.02,0.03,0.04,0.01,0.015,0.0032,0.26,0.716666667,146
2283,1329M03500,1LL026969200,366,464,34.5,CCS A,ZF4H6100,1196,46739,264,75,0.26,996,831,14.2,3.52,5.282,0.16,0.12,0.52,0.022,0,0,0.002,0.02,0.03,0.04,0.01,0.015,0.0032,0.26,0.716666667,165
2284,1329M06500,1LL026969300,352,462,34.5,CCS A,ZF4H6100,1185,12606,264,70,0.279,950,786,14.2,3.771,4.93,0.16,0.12,0.52,0.022,0,0,0.002,0.02,0.03,0.04,0.01,0.015,0.0032,0.26,0.716666667,164
2285,1329M16500,1LL026969700,341,455,32.5,CCS A,ZF4H6100,1189,13243,264,70,0.277,971,806,14.2,3.771,4.93,0.17,0.11,0.52,0.03,0,0,0.001,0.01,0.03,0.03,0.01,0.015,0.0066,0.267333333,0.725833333,165
2286,1329M43500,1LL026971400,318,427,31.5,CCS A,ZF4H6100,1188,12572,264,69.99,0.28,991,823,15.1,3.772,4.635,0.14,0.12,0.52,0.029,0,0,0.002,0.02,0.03,0.06,0.01,0.018,0.0029,0.244,0.697666667,168
2287,1329M53300,1LL026971800,283,425,41.5,CCS A,ZF4H6100,1179,12611,264,70,0.266,991,842,15.1,3.771,4.636,0.15,0.11,0.53,0.027,0.001,0,0.002,0.02,0.03,0.03,0.01,0.012,0.0048,0.249666667,0.715833333,149
2288,1329K58A00,1LL027063100,326,452,41,CCS A,ZF4H7100,1214,12286,264,75,0.219,1052,826,12.2,3.52,6.148,0.14,0.15,0.63,0.034,0.001,0,0.002,0.02,0.04,0.05,0.01,0.017,0.0045,0.261,0.818166667,226
2289,1328Q81300,1LL027159700,347,448,43,CCS A,ZF4H6100,1149.5,0,122.04,70,0.251,977,813,10.39,3.771,4.636,0.16,0.14,0.51,0.029,0.001,0,0.003,0.02,0.04,0.03,0,0.012,0.0043,0.255,0.716166667,164
2290,1329M68400,1LL027212600,357,474,35,CCS A,ZF4H6100,1180,12641,264,60,0.319,1026,791,14.2,4.4,4.225,0.17,0.12,0.54,0.032,0.002,0.005,0.001,0.02,0.03,0.15,0.05,0.013,0.0117,0.304333333,0.755333333,235
2291,1329N24500,1LL027271600,345,452,30.5,CCS A,ZF4H6100,1149.5,0,223.74,70,0.277,971,806,14.39,3.771,4.93,0.17,0.11,0.52,0.03,0,0,0.001,0.01,0.03,0.03,0.01,0.015,0.0066,0.267333333,0.725833333,165
2292,1329N83800,1LL027375600,455,496,37,CCS A,ZF4H6100,1204,49741,264,75,0.246,1105,829,9.7,3.52,7.732,0.17,0.11,0.52,0.028,0,0,0.001,0.03,0.02,0.04,0.02,0.013,0.0035,0.272,0.717,276
2293,1404K48500,1LL027459900,376,469,32,CCS A,EF4G8100,1217,13420,222,64.99,0.369,1010,827,10.2,3.416,6.372,0.16,0.14,0.54,0.034,0.002,0,0.002,0.02,0.03,0.04,0,0.01,0.002,0.261333333,0.736666667,183
2294,1404K55400,1LL027460000,319,448,36.5,CCS A,EF4G8100,1206,14136,222,65,0.316,1074,864,10.2,3.415,6.373,0.16,0.14,0.54,0.034,0.002,0,0.002,0.02,0.03,0.04,0,0.01,0.002,0.261333333,0.736666667,210
2295,1404K61500,1LL027460100,389,468,29.5,CCS A,EF4G8100,1234,15475,222,70,0.294,1073,843,10.2,3.171,6.863,0.16,0.14,0.54,0.034,0.002,0,0.002,0.02,0.03,0.04,0,0.01,0.002,0.261333333,0.736666667,230
2296,1404K64400,1LL027462600,343,447,35,CCS A,EF4G8100,1220,12073,222,60,0.299,1049,851,10.2,3.7,5.882,0.14,0.12,0.53,0.03,0.001,0,0.001,0.02,0.04,0.04,0,0.013,0.0039,0.240333333,0.716,198
2297,1404K69500,1LL027462700,341,444,34.5,CCS A,EF4G8100,1218,11974,222,60,0.352,1042,844,10.2,3.7,5.882,0.14,0.12,0.53,0.03,0.001,0,0.001,0.02,0.04,0.04,0,0.013,0.0039,0.240333333,0.716,198
2298,1404K75400,1LL027462800,312,439,33,CCS A,EF4G8100,1228,12690,222,65,0.325,1058,853,10.2,3.415,6.373,0.14,0.12,0.53,0.03,0.001,0,0.001,0.02,0.04,0.04,0,0.013,0.0039,0.240333333,0.716,205
2299,1404K86500,1LL027462900,389,463,34.5,CCS A,EF4G8100,1221,15542,222,60,0.339,1037,827,11.2,3.7,5.357,0.15,0.12,0.54,0.03,0.001,0,0.002,0.02,0.03,0.03,0.01,0.013,0.0028,0.251333333,0.726166667,210
2300,1404K92600,1LL027463000,356,453,31,CCS A,EF4G8100,1203,13379,222,70,0.326,987,840,12.2,3.171,5.738,0.15,0.12,0.54,0.03,0.001,0,0.002,0.02,0.03,0.03,0.01,0.013,0.0028,0.251333333,0.726166667,147
2301,1404K97600,1LL027463100,344,456,34.5,CCS A,EF4G8100,1211,13139,222,70,0.308,990,836,12.2,3.171,5.738,0.15,0.12,0.54,0.03,0.001,0,0.002,0.02,0.03,0.03,0.01,0.013,0.0028,0.251333333,0.726166667,154
2302,1331K51A00,1LL027689300,348,462,44,CCS A,ZF4H6100,1197,13551,264,75,0.188,1089,808,10,3.52,7.5,0.16,0.13,0.53,0.033,0,0,0.002,0.02,0.04,0.06,0.01,0.017,0.0061,0.266333333,0.738,281
2303,1331K57A00,1LL027689400,364,469,36.5,CCS A,ZF4H6100,1203,13438,264,85,0.152,1081,827,10,3.106,8.5,0.16,0.13,0.53,0.033,0,0,0.002,0.02,0.04,0.06,0.01,0.017,0.0061,0.266333333,0.738,254
2304,1331K60800,1LL027689500,376,468,33,CCS A,ZF4H6100,1197,13360,264,75,0.211,1073,832,10,3.52,7.5,0.16,0.13,0.53,0.033,0,0,0.002,0.02,0.04,0.06,0.01,0.017,0.0061,0.266333333,0.738,241
2305,1331K74C00,1LL027689800,354,470,33,CCS A,ZF4H6100,1197,13591,264,75,0.187,1082,822,11,3.52,6.818,0.18,0.1,0.52,0.032,0,0,0.002,0.02,0.03,0.05,0.01,0.022,0.0066,0.282,0.7365,260
2306,1331K64600,1LL027689900,356,462,39,CCS A,ZF4H6100,1202,13515,264,75,0.177,1059,833,10,3.52,7.5,0.18,0.1,0.52,0.032,0,0,0.002,0.02,0.03,0.05,0.01,0.022,0.0066,0.282,0.7365,226
2307,1331K80800,1LL027691300,326,454,37.5,CCS A,ZF4H6100,1199,13563,264,75,0.159,1071,842,12,3.52,6.25,0.17,0.08,0.53,0.033,0.001,0,0.002,0.02,0.04,0.04,0,0.021,0.0051,0.270333333,0.744666667,229
2308,1331K86800,1LL027691400,358,458,35,CCS A,ZF4H6100,1200,13878,264,73,0.225,1060,827,12,3.616,6.083,0.17,0.08,0.53,0.033,0.001,0,0.002,0.02,0.04,0.04,0,0.021,0.0051,0.270333333,0.744666667,233
2309,1331K96800,1LL027691500,364,470,37,CCS A,ZF4H6100,1198,13813,264,72.99,0.228,1073,830,12,3.617,6.083,0.17,0.08,0.53,0.033,0.001,0,0.002,0.02,0.04,0.04,0,0.021,0.0051,0.270333333,0.744666667,243
2310,1331L22800,1LL027692100,353,469,30.5,CCS A,ZF4H6100,1199,47087,264,75,0.218,1055,838,12.2,3.52,6.148,0.16,0.1,0.52,0.034,0.001,0,0.002,0.02,0.03,0.04,0.01,0.014,0.0087,0.26,0.716,217
2311,1331L77300,1LL027693700,351,464,29.5,CCS A,ZF4H6100,1184,13895,264,69.99,0.272,993,800,13.2,3.772,5.302,0.17,0.11,0.53,0.03,0.001,0,0.002,0.03,0.05,0.04,0.01,0.014,0.0062,0.273666667,0.756333333,193
2312,1331L99300,1LL027694300,312,473,36,CCS A,ZF4H6100,1188,13656,264,70,0.286,989,821,16,3.771,4.375,0.16,0.1,0.52,0.023,0,0,0.001,0.02,0.04,0.03,0.01,0.014,0.007,0.258666667,0.7255,168
2313,1331M33400,1LL027694900,292,427,37,CCS A,ZF4H6100,1208,14501,264,70,0.268,993,835,16.2,3.771,4.321,0.16,0.11,0.52,0.027,0.001,0,0.002,0.02,0.04,0.04,0.01,0.014,0.0066,0.260666667,0.726333333,158
2314,1331M54600,1LL027695300,334,449,37,CCS A,ZF4H6100,1181,13407,264,70,0.311,1000,835,12,3.771,5.833,0.17,0.12,0.54,0.025,0,0,0.002,0.02,0.02,0.04,0.01,0.011,0.0095,0.272666667,0.736666667,165
2315,1331M79400,1LL027695800,362,471,33,CCS A,ZF4H6100,1176,14054,264,70,0.259,1026,819,12,3.771,5.833,0.17,0.16,0.54,0.025,0,0,0.002,0.02,0.04,0.03,0.01,0.01,0.0052,0.272,0.7575,207
2316,1331M75A00,1LL027696100,343,457,39,CCS A,ZF4H6100,1191,13265,264,70,0.205,1080,862,11,3.771,6.364,0.16,0.11,0.51,0.032,0,0,0.002,0.02,0.03,0.04,0.01,0.015,0.0042,0.258333333,0.706333333,218
2317,1331M77A00,1LL027696200,382,475,30,CCS A,ZF4H6100,1178,13325,264,70,0.208,1073,853,11,3.771,6.364,0.16,0.11,0.51,0.032,0,0,0.002,0.02,0.03,0.04,0.01,0.015,0.0042,0.258333333,0.706333333,220
2318,1331M50500,1LL027915400,330,460,37,CCS A,ZF4H6100,1182,13025,264,70,0.274,990,827,12,3.771,5.833,0.17,0.12,0.54,0.025,0,0,0.002,0.02,0.02,0.04,0.01,0.011,0.0095,0.272666667,0.736666667,163
2319,1401K21420,1LL027929900,341,448,39.5,CCS A,EF4G5100,1149.5,0,132.21,70,0.274,990,827,11.39,3.771,5.833,0.1,0.16,0.82,0.031,0.011,0,0.002,0.02,0.03,0.05,0.02,0.014,0.0034,0.254,0.959166667,163
2320,1404L07500,1LL028452000,298,444,45,CCS A,EF4G8100,1231,12356,222,70,0.271,1121,873,8.2,3.171,8.537,0.16,0.12,0.51,0.023,0,0,0.002,0.02,0.04,0.05,0,0.012,0.0022,0.259,0.7165,248
2321,1404L18400,1LL028452100,350,453,33,CCS A,EF4G8100,1236,15722,222,69.99,0.281,1105,851,8.2,3.172,8.535,0.16,0.12,0.51,0.023,0,0,0.002,0.02,0.04,0.05,0,0.012,0.0022,0.259,0.7165,254
2322,1404L19400,1LL028452200,313,441,33.5,CCS A,EF4G8100,1237,15635,222,70,0.291,1105,850,9.2,3.171,7.609,0.16,0.12,0.51,0.023,0,0,0.002,0.02,0.04,0.05,0,0.012,0.0022,0.259,0.7165,255
2323,1404L28500,1LL028452300,311,440,39,CCS A,EF4G8100,1238,12600,222,70,0.282,1101,874,8.2,3.171,8.537,0.16,0.12,0.51,0.027,0,0,0.002,0.02,0.03,0.04,0,0.011,0.0028,0.256333333,0.706,227
2324,1404L35800,1LL028452400,339,448,34,CCS A,EF4G8100,1232,15703,222,80,0.073,1126,850,9.2,2.775,8.696,0.16,0.12,0.51,0.027,0,0,0.002,0.02,0.03,0.04,0,0.011,0.0028,0.256333333,0.706,276
2325,1404L43400,1LL028452500,332,445,35,CCS A,EF4G8100,1236,15452,222,70,0.284,1135,857,9.2,3.171,7.609,0.16,0.12,0.51,0.027,0,0,0.002,0.02,0.03,0.04,0,0.011,0.0028,0.256333333,0.706,278
2326,1402M24200,1LL028577300,287,439,37,CCS A,BF4F6100,1218,12708,264,100,0.255,891,835,55,2.64,1.818,0.17,0.23,0.85,0.029,0.016,0,0.014,0.02,0.04,0.06,0.02,0.02,0.0032,0.331666667,1.072,56
2327,1328P75500,1LL028725200,338,462,37,CCS A,ZF4H6100,1197,12290,264,60,0.39,1002,820,14.2,4.4,4.225,0.17,0.09,0.54,0.026,0.001,0,0.002,0.02,0.02,0.04,0.01,0.028,0.0039,0.272666667,0.735666667,182
2328,1331M84400,1LL028839200,373,484,38,CCS A,ZF4H6100,1197,47112,264,70,0.258,1058,822,12.2,3.771,5.738,0.17,0.16,0.54,0.025,0,0,0.002,0.02,0.04,0.03,0.01,0.01,0.0052,0.272,0.7575,236
2329,1313L41420,1LL028969200,314,423,42,CCS A,EF4G7300,1210,14483,264,60,0.309,992,850,16.2,4.4,3.704,0.09,0.18,0.8,0.026,0.001,0,0.003,0.02,0.03,0.03,0,0.012,0.0031,0.232666667,0.9275,142
2330,1406L45800,1LL029267800,364,461,39,CCS A,ZF4H6100,1224,12749,264,80,0.27,1084,818,9.2,3.3,8.696,0.16,0.11,0.52,0.024,0,0,0.002,0.02,0.03,0.04,0,0.017,0.0023,0.258,0.715666667,266
2331,1406L44A00,1LL029267900,348,456,38,CCS A,ZF4H6100,1225,12918,264,80,0.269,1095,821,9.2,3.3,8.696,0.16,0.11,0.52,0.024,0,0,0.002,0.02,0.03,0.04,0,0.017,0.0023,0.258,0.715666667,274
2332,1406L63800,1LL029268400,348,456,32,CCS A,ZF4H6100,1190,11771,264,85,0.266,1092,844,9.7,3.106,8.763,0.16,0.11,0.52,0.026,0,0,0.003,0.02,0.03,0.04,0.01,0.011,0.0031,0.26,0.716333333,248
2333,1406L65800,1LL029268500,314,425,34,CCS A,ZF4H6100,1204,12102,264,85,0.263,1110,862,9.7,3.106,8.763,0.16,0.11,0.52,0.026,0,0,0.003,0.02,0.03,0.04,0.01,0.011,0.0031,0.26,0.716333333,248
2334,1406L75800,1LL029269000,345,453,39,CCS A,ZF4H6100,1214,12969,264,80,0.225,1097,841,9.7,3.3,8.247,0.16,0.11,0.53,0.041,0,0,0.001,0.02,0.03,0.04,0,0.015,0.0071,0.259666667,0.725666667,256
2335,1406L91800,1LL029269100,369,457,30,CCS A,ZF4H6100,1187,12298,264,69.99,0.245,1100,823,10.2,3.772,6.862,0.16,0.11,0.53,0.041,0,0,0.001,0.02,0.03,0.04,0,0.015,0.0071,0.259666667,0.725666667,277
2336,1406M15500,1LL029269800,364,472,37.5,CCS A,ZF4H6100,1204,12624,264,60,0.32,1048,838,12.2,4.4,4.918,0.16,0.13,0.52,0.026,0,0,0.002,0.02,0.03,0.04,0.01,0.013,0.0028,0.26,0.717,210
2337,1406M23400,1LL029270300,392,482,32.5,CCS A,ZF4H6100,1194,12420,264,60,0.312,1037,830,12.2,4.4,4.918,0.16,0.11,0.52,0.027,0.001,0,0.002,0.02,0.05,0.05,0.01,0.019,0.0017,0.263333333,0.736833333,207
2338,1406M37400,1LL029270400,368,468,31,CCS A,ZF4H6100,1177,12246,264,59.99,0.31,1025,825,12.2,4.401,4.917,0.16,0.11,0.52,0.027,0.001,0,0.002,0.02,0.05,0.05,0.01,0.019,0.0017,0.263333333,0.736833333,200
2339,1406M52600,1LL029270800,349,458,35.5,CCS A,ZF4H6100,1200,12342,264,59.99,0.323,1019,841,13.2,4.401,4.545,0.16,0.12,0.52,0.028,0,0,0.004,0.02,0.04,0.05,0.01,0.022,0.0038,0.262666667,0.727166667,178
2340,1406M59500,1LL029271300,357,462,36,CCS A,ZF4H6100,1192,12334,264,59.99,0.319,1035,833,13.2,4.401,4.545,0.16,0.12,0.52,0.027,0,0,0.002,0.02,0.04,0.03,0.01,0.01,0.004,0.258666667,0.726166667,202
2341,1406N71400,1LL029272000,377,455,35,CCS A,ZF4H6100,1208,13038,264,60,0.312,948,822,14.2,4.4,4.225,0.16,0.12,0.53,0.028,0.001,0,0.002,0.02,0.03,0.03,0.01,0.012,0.005,0.259666667,0.726166667,126
2342,1406N81400,1LL029272600,338,450,35,CCS A,ZF4H6100,1191,13283,264,60,0.329,1012,839,14.2,4.4,4.225,0.16,0.11,0.53,0.027,0,0,0.003,0.02,0.03,0.04,0.01,0.014,0.0045,0.261666667,0.726333333,173
2343,1406N86400,1LL029273000,340,451,34.5,CCS A,ZF4H6100,1200,13681,264,60,0.312,1046,830,14.2,4.4,4.225,0.16,0.1,0.53,0.029,0.001,0,0.003,0.02,0.03,0.04,0.01,0.02,0.0043,0.261666667,0.726,216
2344,1406P04400,1LL029273500,344,464,33.5,CCS A,YY000000,1190,13496,264,60,0.322,1024,820,15.1,4.4,3.974,0.16,0.12,0.55,0.027,0.001,0,0.003,0.02,0.03,0.05,0.01,0.033,0.005,0.267,0.747166667,204
2345,1406P12400,1LL029274200,352,474,32,CCS A,ZF4H6100,1190,13389,264,60,0.374,1003,837,15.1,4.4,3.974,0.17,0.13,0.54,0.03,0.001,0,0.003,0.02,0.03,0.04,0.01,0.019,0.004,0.273333333,0.747,166
2346,1406P77500,1LL029274700,339,465,33.5,CCS A,ZF4H6100,1178,12113,264,69.99,0.265,1034,829,15.1,3.772,4.635,0.16,0.14,0.52,0.03,0,0,0.003,0.02,0.02,0.06,0.01,0.02,0.0047,0.263333333,0.708333333,205
2347,1406Q39400,1LL029275700,349,464,33,CCS A,ZF4H6100,1186,12030,264,69.99,0.279,1023,828,16.2,3.772,4.32,0.17,0.12,0.55,0.031,0.001,0.001,0.002,0.02,0.04,0.03,0.01,0.019,0.0096,0.273866667,0.766266667,195
2348,1407P26400,1LL029541800,354,470,38.5,CCS A,ZF4H6100,1211,15767,264,69.99,0.297,987,819,15.1,3.772,4.635,0.16,0.12,0.52,0.027,0,0,0.002,0.02,0.04,0.03,0.01,0.01,0.004,0.258666667,0.726166667,168
2349,1419K12400,1LL029590500,326,449,41,CCS A,EF4F6400,1149.5,14372,222,69.99,0.269,1086,854,8.45,3.172,8.283,0.12,0.16,0.84,0.033,0.001,0.001,0.003,0.02,0.03,0.06,0.01,0.016,0.0035,0.277533333,0.9991,232
2350,1411M14A00,1LL029651100,322,445,39.5,CCS A,YY000000,1193,13031,264,69.99,0.246,1087,818,10.2,3.772,6.862,0.12,0.19,0.82,0.032,0.002,0.001,0.004,0.02,0.04,0.06,0.01,0.016,0.0024,0.274866667,0.9901,269
2351,1406N84300,1LL029665600,331,451,36,CCS A,ZF4H6100,1195,13461,264,60,0.37,1045,865,14.2,4.4,4.225,0.16,0.1,0.53,0.029,0.001,0,0.003,0.02,0.03,0.04,0.01,0.02,0.0043,0.261666667,0.726,180
2352,1406R19300,1LL029671000,349,455,34.5,CCS A,ZF4H6100,1149.5,0,162,69.99,0.265,1034,829,15.39,3.772,4.635,0.16,0.12,0.53,0.032,0.001,0,0.002,0.02,0.03,0.03,0.01,0.012,0.0064,0.259666667,0.726166667,205
2353,1406N77500,1LL029674000,337,449,38.5,CCS A,ZF4H6100,1195,11785,264,70,0.311,1000,824,14.2,3.771,4.93,0.16,0.11,0.53,0.027,0,0,0.003,0.02,0.03,0.04,0.01,0.014,0.0045,0.261666667,0.726333333,176
2354,1406S19420,1LL029674200,296,434,36,CCS A,ZF4H6100,1149.5,0,162,80,0.27,1084,818,13.39,3.3,8.696,0.16,0.12,0.52,0.027,0,0,0.002,0.02,0.04,0.03,0.01,0.01,0.004,0.258666667,0.726166667,266
2355,1406L67500,1LL029827200,331,442,38.5,CCS A,ZF4H6100,1213,12965,264,80,0.233,1101,822,9.7,3.3,8.247,0.16,0.11,0.52,0.026,0,0,0.003,0.02,0.03,0.04,0.01,0.011,0.0031,0.26,0.716333333,279
2356,1408N76200,1LL030091100,327,460,36,CCS A,ZF4H6100,1157,12700,264,85,0.248,895,840,34.3,3.106,2.478,0.17,0.12,0.57,0.025,0.002,0.001,0.002,0.02,0.02,0.05,0.02,0.023,0.0041,0.281866667,0.767933333,55
2357,1408P01500,1LL030091700,324,446,33.5,CCS A,ZF4H6100,1200,16502,264,70,0.281,959,841,20.2,3.771,3.465,0.16,0.12,0.53,0.026,0.001,0,0.002,0.04,0.03,0.07,0.01,0.016,0.004,0.269,0.728166667,118
2358,1408P15600,1LL030092100,321,443,34,CCS A,ZF4H6100,1181,13030,264,70,0.276,953,857,18.2,3.771,3.846,0.16,0.13,0.54,0.032,0,0,0.002,0.02,0.02,0.05,0.01,0.014,0.0055,0.264666667,0.7275,96
2359,1408P33400,1LL030092600,363,467,34,CCS A,ZF4H6100,1180,13185,264,70,0.289,992,825,16.2,3.771,4.321,0.16,0.12,0.52,0.027,0.001,0.001,0.003,0.02,0.03,0.06,0.01,0.025,0.0032,0.2642,0.717766667,167
2360,1408P44300,1LL030093100,375,468,33,CCS A,ZF4H6100,1181,13101,264,70,0.255,995,828,16.2,3.771,4.321,0.15,0.13,0.54,0.039,0.001,0.001,0.004,0.02,0.03,0.09,0.01,0.02,0.0021,0.263533333,0.7296,167
2361,1408P48500,1LL030093700,359,461,33.5,CCS A,ZF4H6100,1187,13026,264,70,0.268,998,833,16.2,3.771,4.321,0.16,0.13,0.54,0.031,0.002,0,0.003,0.03,0.03,0.06,0.02,0.023,0.0028,0.27,0.738666667,165
