Repository: vvvvsv/Steel-Properties-Prediction

# 钢材性能预测项目

王思远 黄高翔 2022.06.09

题目详见`prob.zip`，报告详见`Steel-Report.pptx`

## 题目

基于机器学习算法，依据钢材的生产参数，预测成品钢材的性能（实验屈服值、实验抗拉值、实验伸长率）。其中，生产参数包括：

1. 基本信息：材料（含生产月份信息）、试批号、牌号、钢种

2. 工艺参数：出炉温度、加热时间、板坯厚度、中间坯厚度、粗轧压下率、精轧开轧温度、终轧温度、成品厚度、粗轧压缩比、精轧压缩比

3. 元素成分：C、Si、Mn、AlT、Nb、V、Ti、Ni、Cu、Cr、Mo、P、S

## 实验结果

|      | 实验屈服值  |        |            |        | 实验抗拉值  |        |            |        | 实验伸长率 |      |            |        |
| ---- | ------ | ------ | ---------- | ------ | ------ | ------ | ---------- | ------ | ----- | ---- | ---------- | ------ |
| 模型   | GBDT   | SVR    | Simple MLP | 多任务    | GBDT   | SVR    | Simple MLP | 多任务    | GBDT  | SVR  | Simple MLP | 多任务    |

File: data/b.csv (part 12 of 16)
,材料,试批号,实验屈服值,实验抗拉值,实验伸长率,牌号,钢种,出炉温度,加热时间,板坯厚度,中间坯厚度,粗轧压下率,精轧开轧温度,终轧温度,成品厚度,粗轧压缩比,精轧压缩比,C,Si,Mn,AlT,Nb,V,Ti,Ni,Cu,Cr,Mo,P,S,Ceq,Pcm,温度差
2362,1408P78300,1LL030096200,352,452,34,CCS A,ZF4H6100,1187,12856,264,69.99,0.268,1016,840,14.2,3.772,4.929,0.17,0.11,0.52,0.029,0.001,0,0.002,0.02,0.03,0.03,0.01,0.018,0.0042,0.268,0.725833333,176
2363,1409K08500,1LL030097500,374,471,38.5,CCS A,ZF4H6100,1205,12934,264,60,0.315,997,832,13.7,4.4,4.38,0.16,0.1,0.52,0.027,0.001,0.001,0.002,0.02,0.03,0.05,0.01,0.021,0.007,0.2622,0.7166,165
2364,1409L13300,1LL030098100,301,448,36.5,CCS A,ZF4H6100,1202,12817,264,70,0.22,1042,851,12.2,3.771,5.738,0.18,0.11,0.52,0.023,0.001,0,0.001,0.02,0.03,0.02,0,0.012,0.0042,0.274,0.734666667,191
2365,1409L67400,1LL030098600,331,459,34.5,CCS A,ZF4H6100,1193,12659,264,75,0.237,1018,839,12.2,3.52,6.148,0.15,0.1,0.52,0.03,0.001,0,0.001,0.02,0.04,0.05,0,0.025,0.0037,0.250666667,0.715833333,179
2366,1409L73400,1LL030098700,357,473,35,CCS A,ZF4H6100,1197,12746,264,59.99,0.297,972,849,12.2,4.401,4.917,0.15,0.1,0.52,0.03,0.001,0,0.001,0.02,0.04,0.05,0,0.025,0.0037,0.250666667,0.715833333,123
2367,1411M79300,1LL030099200,350,482,36.5,CCS A,ZF4H6100,1193,12213,264,70,0.271,1059,830,12.2,3.771,5.738,0.16,0.11,0.57,0.028,0,0.001,0.002,0.02,0.04,0.04,0,0.016,0.004,0.2672,0.775766667,229
2368,1411N09300,1LL030099800,343,461,35,CCS A,ZF4H6100,1182,12141,264,60,0.276,1041,821,12.2,4.4,4.918,0.16,0.15,0.55,0.035,0.001,0,0.003,0.02,0.04,0.03,0.01,0.012,0.0026,0.263666667,0.757166667,220
2369,1411N14300,1LL030099900,407,492,30,CCS A,ZF4H6100,1178,12117,264,59.99,0.285,1036,804,12.2,4.401,4.917,0.16,0.15,0.55,0.035,0.001,0,0.003,0.02,0.04,0.03,0.01,0.012,0.0026,0.263666667,0.757166667,232
2370,1411N73800,1LL030100000,339,458,40.5,CCS A,ZF4H6100,1192,12079,264,69.99,0.228,1072,844,11.2,3.772,6.249,0.16,0.15,0.55,0.035,0.001,0,0.003,0.02,0.04,0.03,0.01,0.012,0.0026,0.263666667,0.757166667,228
2371,1411N78A00,1LL030100600,381,474,30,CCS A,ZF4H6100,1183,12095,264,69.99,0.263,1090,847,11.2,3.772,6.249,0.15,0.12,0.53,0.036,0.001,0.001,0.002,0.02,0.03,0.05,0,0.014,0.0023,0.251866667,0.7166,243
2372,1409L38600,1LL030101800,349,458,38.5,CCS A,ZF4H6100,1226,12841,264,75,0.202,1109,845,10.2,3.52,7.353,0.17,0.1,0.54,0.035,0.002,0,0.002,0.02,0.04,0.04,0.01,0.015,0.006,0.274,0.756,264
2373,1409L45600,1LL030101900,320,431,40,CCS A,ZF4H6100,1224,12911,264,75,0.2,1098,843,10.2,3.52,7.353,0.17,0.1,0.54,0.035,0.002,0,0.002,0.02,0.04,0.04,0.01,0.015,0.006,0.274,0.756,255
2374,1409L52A00,1LL030102000,353,454,45,CCS A,ZF4H6100,1223,12884,264,75,0.208,1101,823,10.2,3.52,7.353,0.17,0.1,0.54,0.035,0.002,0,0.002,0.02,0.04,0.04,0.01,0.015,0.006,0.274,0.756,278
2375,1411M44A00,1LL030304400,384,468,32.5,CCS A,EF4G8100,1190,12537,264,70,0.24,1071,825,10.2,3.771,6.863,0.15,0.12,0.56,0.029,0.001,0,0.002,0.03,0.04,0.07,0.01,0.018,0.0039,0.264,0.758166667,246
2376,1411M53600,1LL030304500,345,461,32,CCS A,EF4G8100,1191,12686,264,70,0.279,1062,827,12.2,3.771,5.738,0.15,0.12,0.56,0.029,0.001,0,0.002,0.03,0.04,0.07,0.01,0.018,0.0039,0.264,0.758166667,235
2377,1411M53600,1LL030304600,348,458,35,CCS A,EF4G8100,1191,12686,264,70,0.279,1062,827,12.2,3.771,5.738,0.15,0.12,0.56,0.029,0.001,0,0.002,0.03,0.04,0.07,0.01,0.018,0.0039,0.264,0.758166667,235
2378,1411M60400,1LL030307100,383,492,34.5,CCS A,EF4G8100,1206,12285,264,59.99,0.335,1056,822,12.2,4.401,4.917,0.17,0.13,0.54,0.028,0.001,0,0.002,0.02,0.03,0.06,0.01,0.015,0.0024,0.277333333,0.748,234
2379,1411M71A00,1LL030307200,330,446,37,CCS A,EF4G8100,1197,12397,264,70,0.25,1050,853,14.2,3.771,4.93,0.17,0.13,0.54,0.028,0.001,0,0.002,0.02,0.03,0.06,0.01,0.015,0.0024,0.277333333,0.748,197
2380,1411M71A00,1LL030307300,330,442,36.5,CCS A,EF4G8100,1197,12397,264,70,0.25,1050,853,14.2,3.771,4.93,0.17,0.13,0.54,0.028,0.001,0,0.002,0.02,0.03,0.06,0.01,0.015,0.0024,0.277333333,0.748,197
2381,1411M84400,1LL030308900,409,490,31,CCS A,EF4G8100,1183,12303,264,60,0.389,1036,826,14.2,4.4,4.225,0.16,0.13,0.52,0.032,0.002,0,0.002,0.03,0.03,0.09,0.01,0.019,0.0036,0.270666667,0.7195,210
2382,1411M87400,1LL030309000,396,488,31,CCS A,EF4G8100,1186,12113,264,59.99,0.37,1032,819,14.2,4.401,4.225,0.16,0.13,0.52,0.032,0.002,0,0.002,0.03,0.03,0.09,0.01,0.019,0.0036,0.270666667,0.7195,213
2383,1411M94800,1LL030309100,308,437,37,CCS A,EF4G8100,1195,13277,264,69.99,0.212,1002,860,16.2,3.772,4.32,0.16,0.13,0.52,0.032,0.002,0,0.002,0.03,0.03,0.09,0.01,0.019,0.0036,0.270666667,0.7195,142
2384,1411M98300,1LL030316200,349,462,31,CCS A,EF4G8100,1170,11512,264,80,0.218,923,833,30.3,3.3,2.64,0.16,0.16,0.53,0.034,0.001,0,0.003,0.02,0.04,0.05,0.01,0.015,0.0041,0.264333333,0.7385,90
2385,1411N07600,1LL030316300,313,447,41,CCS A,EF4G8100,1186,13100,264,70,0.252,958,809,18.2,3.771,3.846,0.16,0.16,0.53,0.034,0.001,0,0.003,0.02,0.04,0.05,0.01,0.015,0.0041,0.264333333,0.7385,149
2386,1411N12600,1LL030316400,375,465,32,CCS A,EF4G8100,1204,12650,264,69.99,0.212,1002,860,10.8,3.772,4.32,0.16,0.16,0.53,0.034,0.001,0,0.003,0.02,0.04,0.05,0.01,0.015,0.0041,0.264333333,0.7385,142
2387,1409K42400,1LL030384100,346,444,36.5,CCS A,ZF4H6100,1179,12668,264,90,0.202,895,830,30.3,2.933,2.97,0.16,0.11,0.52,0.033,0.001,0,0.002,0.02,0.02,0.04,0.01,0.026,0.0067,0.259333333,0.706333333,65
2388,1409L00500,1LL030387300,344,454,37.5,CCS A,ZF4H6100,1194,12507,264,65,0.286,979,832,14.2,4.062,4.577,0.16,0.11,0.54,0.03,0.001,0,0.002,0.02,0.03,0.03,0.01,0.012,0.0064,0.261333333,0.735833333,147
2389,1413N80300,1LL030564800,297,428,41,CCS A,ZF4H6100,1208,11271,121,69.99,0.194,1038,851,9.7,1.729,7.215,0.16,0.11,0.52,0.027,0,0,0.003,0.02,0.03,0.06,0,0.013,0.0026,0.262,0.716666667,187
2390,1409L78400,1LL030739900,291,432,39.5,CCS A,ZF4H7100,1202,12669,264,60,0.319,1041,859,11.5,4.4,5.217,0.15,0.09,0.63,0.034,0.002,0.001,0.002,0.02,0.04,0.04,0.01,0.018,0.0067,0.2692,0.825766667,182
2391,1411N88600,1LL031026100,333,451,28,CCS A,ZF4H6100,1167,11557,264,75,0.238,934,832,26.2,3.52,2.863,0.17,0.12,0.53,0.029,0.001,0.001,0.002,0.02,0.04,0.03,0,0.015,0.0083,0.268533333,0.7456,102
2392,1411N67300,1LL031141300,382,475,34,CCS A,ZF4H6100,1177,13203,264,75,0.261,938,826,24,3.52,3.125,0.11,0.23,1.06,0.03,0.016,0.001,0.012,0.02,0.05,0.06,0,0.014,0.004,0.303533333,1.230766667,112
2393,1411L10320,1LL031160700,331,433,46.5,CCS A,EF4G5100,1185,13837,264,70,0.285,1033,831,12.2,3.771,5.738,0.1,0.15,0.82,0.027,0.01,0.001,0.004,0.02,0.03,0.07,0.01,0.016,0.0024,0.2562,0.959266667,202
2394,1411L10220,1LL031160900,323,431,44.5,CCS A,EF4G5100,1185,13837,264,70,0.285,1033,831,12.2,3.771,5.738,0.1,0.15,0.82,0.027,0.01,0.001,0.004,0.02,0.03,0.07,0.01,0.016,0.0024,0.2562,0.959266667,202
2395,1412K05400,1LL031177400,347,491,33.5,CCS A,EF4R5200,1182,13342,302,90,0.206,934,837,30.3,3.356,2.97,0.15,0.25,1.11,0.03,0.002,0.002,0.004,0.02,0.04,0.06,0,0.014,0.0038,0.3514,1.311533333,97
2396,1411L31500,1LL031202900,326,435,46,CCS A,EF4G5100,1184,13337,264,70,0.232,1024,868,15.1,3.771,4.636,0.1,0.15,0.85,0.027,0.01,0.001,0.004,0.04,0.03,0.06,0.02,0.017,0.0028,0.262533333,0.989433333,156
2397,1411L93320,1LL031203300,298,435,34.5,CCS A,YY000000,1181,13084,264,70,0.232,1076,806,10.2,3.771,6.863,0.1,0.2,0.79,0.028,0.002,0.001,0.003,0.02,0.04,0.04,0.01,0.014,0.003,0.245866667,0.939433333,270
2398,1411L93420,1LL031203700,348,446,42,CCS A,YY000000,1181,13084,264,70,0.232,1076,806,10.2,3.771,6.863,0.1,0.2,0.79,0.028,0.002,0.001,0.003,0.02,0.04,0.04,0.01,0.014,0.003,0.245866667,0.939433333,270
2399,1411L99500,1LL031219200,293,413,42.5,CCS A,YY000000,1172,13169,264,70,0.265,1035,847,16.2,3.771,4.321,0.1,0.2,0.79,0.028,0.002,0.001,0.003,0.02,0.04,0.04,0.01,0.014,0.003,0.245866667,0.939433333,188
2400,1411M09500,1LL031219400,389,483,36,CCS A,YY000000,1188,12667,264,59.99,0.324,938,763,16.2,4.401,3.703,0.13,0.17,0.83,0.026,0.001,0,0.003,0.02,0.03,0.06,0,0.018,0.0023,0.283666667,0.998666667,175
2401,1413M10200,1LL031271700,344,467,36.5,CCS A,ZF4H6100,1187,13636,300,65,0.31,939,846,20,4.615,3.25,0.15,0.18,0.63,0.034,0.001,0,0.004,0.02,0.03,0.04,0,0.017,0.0024,0.266333333,0.818,93
2402,1413M09200,1LL031271800,348,469,35.5,CCS A,ZF4H6100,1185,13456,300,69.99,0.286,942,825,25,4.286,2.8,0.15,0.18,0.63,0.034,0.001,0,0.004,0.02,0.03,0.04,0,0.017,0.0024,0.266333333,0.818,117
2403,1412M56300,1LL031407200,322,451,37.5,CCS A,ZF4H6100,1192,13519,264,70,0.282,972,820,18,3.771,3.889,0.12,0.19,0.82,0.032,0.002,0.001,0.004,0.02,0.04,0.06,0.01,0.016,0.0024,0.274866667,0.9901,152
2404,1412M39400,1LL031409800,351,452,33,CCS A,ZF4H6100,1187,13505,264,85,0.187,905,819,28,3.106,3.036,0.15,0.12,0.56,0.029,0.001,0,0.002,0.03,0.04,0.07,0.01,0.018,0.0039,0.264,0.758166667,86
2405,1412M20200,1LL031527200,373,480,33,CCS A,ZF4H6100,1149.5,11659,264,69.99,0.212,1002,860,10.39,3.772,4.32,0.16,0.16,0.53,0.034,0.001,0,0.003,0.02,0.04,0.05,0.01,0.015,0.0041,0.264333333,0.7385,142
2406,1413M20400,1LL032337900,311,446,46,CCS A,ZF4H6100,1241,13753,181,70,0.232,1150,852,7,2.586,10,0.15,0.14,0.52,0.034,0.003,0,0.004,0.02,0.04,0.05,0,0.025,0.0057,0.250666667,0.717166667,298
2407,1417L50A00,1LL032511900,307,441,46.5,CCS A,ZF4H6100,1212,12118,264,75,0.256,1091,813,9.2,3.52,8.152,0.17,0.11,0.54,0.027,0.001,0,0.002,0.02,0.04,0.04,0.01,0.014,0.0061,0.274,0.756333333,278
2408,1417L69800,1LL032512500,323,453,38,CCS A,ZF4H6100,1212,11704,264,75,0.205,1030,845,10.2,3.52,7.353,0.15,0.11,0.52,0.024,0.001,0,0.003,0.02,0.05,0.06,0.01,0.02,0.0031,0.255333333,0.727333333,185
2409,1417M41600,1LL032515000,370,445,33,CCS A,ZF4H6100,1195,11828,264,70,0.257,1013,833,15.1,3.771,4.636,0.18,0.12,0.51,0.033,0.004,0,0.003,0.02,0.04,0.03,0,0.009,0.0023,0.275,0.7355,180
2410,1418K99300,1LL032519600,308,440,39.5,CCS A,ZF4H6100,1175,11063,264,69.99,0.297,960,821,20.2,3.772,3.465,0.17,0.12,0.54,0.031,0.001,0,0.003,0.02,0.04,0.09,0.01,0.015,0.004,0.284,0.759166667,139
2411,1418K99300,1LL032519700,306,437,40.5,CCS A,ZF4H6100,1175,11063,264,69.99,0.297,960,821,20.2,3.772,3.465,0.17,0.12,0.54,0.031,0.001,0,0.003,0.02,0.04,0.09,0.01,0.015,0.004,0.284,0.759166667,139
2412,1411L76300,1LL032894100,286,421,39,CCS A,EF4G6100,1185,12325,264,79.99,0.279,946,836,26.3,3.3,3.041,0.1,0.15,0.81,0.034,0.002,0.001,0.003,0.02,0.04,0.07,0.01,0.021,0.0039,0.2552,0.959266667,110
2413,1411L29600,1LL032894400,329,430,40.5,CCS A,EF4G5100,1182,13845,264,70,0.261,1038,838,14.2,3.771,4.93,0.1,0.15,0.85,0.027,0.01,0.001,0.004,0.04,0.03,0.06,0.02,0.017,0.0028,0.262533333,0.989433333,200
2414,1418K97200,1LL033049300,298,432,37.5,CCS A,ZF4H6100,1183,11681,264,65,0.264,960,824,25.2,4.062,2.579,0.16,0.11,0.55,0.033,0.001,0,0.003,0.02,0.04,0.03,0,0.013,0.0066,0.261666667,0.755166667,136
2415,1418M58A00,1LL033050500,366,467,39.5,CCS A,ZF4H6100,1210,12077,264,70,0.278,982,796,15.1,3.771,4.636,0.16,0.11,0.51,0.034,0,0,0.001,0.02,0.04,0.05,0.02,0.013,0.0037,0.263,0.7175,186
2416,1418M61800,1LL033050600,330,458,38.5,CCS A,ZF4H6100,1193,12038,264,70,0.278,1007,827,14.2,3.771,4.93,0.16,0.11,0.51,0.034,0,0,0.001,0.02,0.04,0.05,0.02,0.013,0.0037,0.263,0.7175,180
2417,1418M80800,1LL033050900,336,469,38,CCS A,ZF4H6100,1186,13600,264,70,0.285,1024,826,14.2,3.771,4.93,0.16,0.13,0.53,0.03,0,0,0.003,0.02,0.04,0.05,0.01,0.018,0.0027,0.264333333,0.7375,198
2418,1418M84800,1LL033051000,329,465,35.5,CCS A,ZF4H6100,1182,13626,264,70,0.286,1032,823,14.2,3.771,4.93,0.16,0.13,0.53,0.03,0,0,0.003,0.02,0.04,0.05,0.01,0.018,0.0027,0.264333333,0.7375,209
2419,1418M89A00,1LL033051200,368,453,35,CCS A,ZF4H6100,1207,15771,264,64.99,0.287,992,823,14,4.062,4.642,0.16,0.13,0.53,0.03,0,0,0.003,0.02,0.04,0.05,0.01,0.018,0.0027,0.264333333,0.7375,169
2420,1418M64A00,1LL033052800,369,483,30,CCS A,ZF4H6100,1186,13260,264,70,0.288,1006,815,12.7,3.771,5.512,0.18,0.1,0.53,0.027,0,0,0.001,0.02,0.03,0.09,0.01,0.023,0.0038,0.291666667,0.7485,191
2421,1418M78800,1LL033052900,325,471,46,CCS A,ZF4H6100,1219,13688,264,69.99,0.258,1041,834,14.2,3.772,4.929,0.18,0.1,0.53,0.027,0,0,0.001,0.02,0.03,0.09,0.01,0.023,0.0038,0.291666667,0.7485,207
2422,1418M94600,1LL033337700,351,454,38,CCS A,ZF4H6100,1211,13658,264,60,0.24,1043,838,11.2,4.4,5.357,0.16,0.11,0.52,0.032,0.001,0,0.003,0.02,0.03,0.04,0.01,0.011,0.0047,0.26,0.716333333,205
2423,1418M96A00,1LL033337800,298,427,43,CCS A,ZF4H6100,1215,13601,264,65,0.291,993,850,12.2,4.062,5.328,0.16,0.11,0.52,0.032,0.001,0,0.003,0.02,0.03,0.04,0.01,0.011,0.0047,0.26,0.716333333,143
2424,1418N83800,1LL033449900,330,453,39,CCS A,ZF4H6100,1214,12010,264,70,0.268,1038,811,12.2,3.771,5.738,0.16,0.1,0.53,0.031,0.001,0,0.002,0.02,0.04,0.04,0.01,0.016,0.0032,0.262333333,0.736,227
2425,1417L45130,1LL033452700,312,446,42.5,CCS A,ZF4H6100,1203,11965,264,64.99,0.258,1067,841,9.2,4.062,7.064,0.17,0.11,0.54,0.027,0.001,0,0.002,0.02,0.04,0.04,0.01,0.014,0.0061,0.274,0.756333333,226
2426,1418L00300,1LL033469900,323,442,31.5,CCS A,ZF4H6100,1179,10849,264,65,0.301,945,842,20.2,4.062,3.218,0.17,0.12,0.54,0.031,0.001,0,0.003,0.02,0.04,0.09,0.01,0.015,0.004,0.284,0.759166667,103
2427,1418N16500,1LL033473500,339,453,38,CCS A,ZF4H6100,1208,13767,264,60,0.303,1080,852,9.2,4.4,6.522,0.16,0.11,0.52,0.033,0.001,0,0.002,0.02,0.04,0.06,0.01,0.018,0.0029,0.264666667,0.727333333,228
2428,1418N16500,1LL033473600,334,448,37,CCS A,ZF4H6100,1208,13767,264,60,0.303,1080,852,9.2,4.4,6.522,0.16,0.11,0.52,0.033,0.001,0,0.002,0.02,0.04,0.06,0.01,0.018,0.0029,0.264666667,0.727333333,228
2429,1418N38300,1LL033474200,338,441,32.5,CCS A,ZF4H6100,1208,12914,264,70,0.28,933,827,25.2,3.771,2.778,0.16,0.09,0.53,0.041,0.001,0,0.002,0.02,0.04,0.06,0.01,0.018,0.007,0.266333333,0.736666667,106
2430,1418N24400,1LL033474300,333,444,44,CCS A,ZF4H6100,1212,13602,264,60,0.298,1091,850,9.2,4.4,6.522,0.16,0.09,0.53,0.041,0.001,0,0.002,0.02,0.04,0.06,0.01,0.018,0.007,0.266333333,0.736666667,241
2431,1418N57500,1LL033475200,321,452,37.5,CCS A,ZF4H6100,1198,13390,264,65,0.271,1088,860,9.2,4.062,7.065,0.16,0.12,0.53,0.032,0.001,0,0.003,0.02,0.03,0.05,0.01,0.019,0.0064,0.263666667,0.727166667,228
2432,1418N59500,1LL033475800,317,441,38.5,CCS A,ZF4H6100,1185,13531,264,65,0.293,1060,839,9.2,4.062,7.065,0.16,0.12,0.53,0.033,0.001,0,0.003,0.02,0.06,0.04,0.01,0.018,0.0047,0.263666667,0.756666667,221
2433,1419N34600,1LL033595600,342,451,34,CCS A,ZF4H6100,1193,14295,264,69.99,0.265,943,808,20,3.772,3.5,0.16,0.13,0.52,0.038,0.001,0,0.002,0.02,0.03,0.07,0.03,0.013,0.0044,0.27,0.719833333,135
2434,1418K70320,1LL033639200,302,429,41.5,CCS A,ZF4H7100,1218,12879,264,70,0.216,999,833,14.2,3.771,4.93,0.14,0.12,0.64,0.03,0.001,0,0.003,0.04,0.04,0.07,0.01,0.022,0.0061,0.268,0.828166667,166
2435,1418K70420,1LL033639300,294,430,37,CCS A,ZF4H7100,1218,12879,264,70,0.216,999,833,14.2,3.771,4.93,0.14,0.12,0.64,0.03,0.001,0,0.003,0.04,0.04,0.07,0.01,0.022,0.0061,0.268,0.828166667,166
2436,1418K65210,1LL033704500,344,461,34.5,CCS A,ZF4H7100,1206,11859,264,70,0.237,966,833,24.2,3.771,2.893,0.14,0.12,0.64,0.03,0.001,0,0.003,0.04,0.04,0.07,0.01,0.022,0.0061,0.268,0.828166667,133
2437,1420N31400,1LL033948400,288,432,40,CCS A,ZF4H6100,1228,14215,222,95,0.13,1139,851,8.2,2.337,11.585,0.17,0.12,0.53,0.027,0.002,0,0.002,0.02,0.03,0.03,0.01,0.012,0.0076,0.269666667,0.736166667,288
2438,1420L85400,1LL033949000,339,465,31,CCS A,ZF4H6100,1216,12611,222,70,0.324,977,848,24.2,3.171,2.893,0.17,0.12,0.53,0.03,0.001,0,0.002,0.02,0.03,0.03,0.01,0.01,0.0049,0.269666667,0.736166667,129
2439,1420L88A00,1LL033949100,309,433,42,CCS A,ZF4H6100,1229,13019,222,65,0.298,1060,847,10.2,3.415,6.373,0.17,0.12,0.53,0.03,0.001,0,0.002,0.02,0.03,0.03,0.01,0.01,0.0049,0.269666667,0.736166667,213
2440,1418N80800,1LL034079000,337,455,34,CCS A,ZF4H6100,1194,13383,264,70,0.281,988,824,16.2,3.771,4.321,0.16,0.12,0.53,0.033,0.001,0,0.003,0.02,0.06,0.04,0.01,0.018,0.0047,0.263666667,0.756666667,164
2441,1420N62100,1LL034250300,313,430,23.5,CCS A,ZF4H6100,1149.5,12639,222,65,0.298,1060,847,7.45,3.415,6.373,0.17,0.12,0.53,0.027,0.002,0,0.002,0.02,0.03,0.03,0.01,0.012,0.0076,0.269666667,0.736166667,213
2442,1422P93800,1LL034343500,307,442,43,CCS A,ZF4H6100,1225,19995,264,65,0.288,1080,850,12,4.062,5.417,0.16,0.12,0.53,0.038,0,0,0.004,0.04,0.04,0.07,0.01,0.012,0.0023,0.269666667,0.738166667,230
2443,1422P93800,1LL034343600,305,439,43,CCS A,ZF4H6100,1225,19995,264,65,0.288,1080,850,12,4.062,5.417,0.16,0.12,0.53,0.038,0,0,0.004,0.04,0.04,0.07,0.01,0.012,0.0023,0.269666667,0.738166667,230
2444,1422P98800,1LL034343700,292,442,43,CCS A,ZF4H6100,1232,19971,264,65,0.297,1033,837,12,4.062,5.417,0.16,0.12,0.53,0.038,0,0,0.004,0.04,0.04,0.07,0.01,0.012,0.0023,0.269666667,0.738166667,196
2445,1422Q19800,1LL034344100,323,451,35.5,CCS A,ZF4H6100,1230,19307,264,65,0.297,987,863,12,4.062,5.417,0.17,0.13,0.53,0.028,0.001,0,0.003,0.02,0.03,0.04,0.01,0.008,0.0035,0.271666667,0.737,124
2446,1422Q19800,1LL034344200,314,442,35,CCS A,ZF4H6100,1230,19307,264,65,0.297,987,863,12,4.062,5.417,0.17,0.13,0.53,0.028,0.001,0,0.003,0.02,0.03,0.04,0.01,0.008,0.0035,0.271666667,0.737,124
2447,1422Q27A00,1LL034344700,319,430,35,CCS A,ZF4H6100,1225,19172,264,65,0.298,1053,857,12,4.062,5.417,0.16,0.11,0.52,0.043,0.001,0,0.006,0.02,0.03,0.03,0,0.007,0.0054,0.256,0.715166667,196
2448,1421N21100,1LL034350100,336,443,43.5,CCS A,ZF4H6100,0,12849,80,54.99,0.497,921,807,12.2,1.455,4.507,0.15,0.08,0.53,0.036,0.001,0,0.001,0.02,0.03,0.06,0.02,0.021,0.0045,0.257666667,0.717,114
2449,1422N34200,1LL034806900,331,456,31,CCS A,ZF4H6100,1223,11335,120,70,0.202,1005,866,22,1.714,3.182,0.17,0.11,0.54,0.027,0.001,0,0.002,0.02,0.04,0.04,0.01,0.014,0.0061,0.274,0.756333333,139
2450,1422N33200,1LL034807100,338,450,32,CCS A,ZF4H6100,1222,11593,120,69.99,0.224,997,848,20,1.715,3.5,0.17,0.11,0.54,0.027,0.001,0,0.002,0.02,0.04,0.04,0.01,0.014,0.0061,0.274,0.756333333,149
2451,1422P63600,1LL035103600,293,432,41.5,CCS A,ZF4H7100,1181,12610,264,65,0.311,985,826,18,4.062,3.611,0.16,0.13,0.64,0.034,0.001,0,0.003,0.02,0.03,0.04,0.01,0.006,0.0045,0.28,0.837,159
2452,1428P92300,1LL035139700,320,436,38,CCS A,EF4F6400,1183,12361,264,70,0.274,1051,835,13,3.771,5.385,0.13,0.11,0.8,0.032,0.001,0,0.004,0.02,0.03,0.04,0.01,0.011,0.0042,0.276666667,0.966333333,216
2453,1428Q17400,1LL035140400,340,452,37,CCS A,EF4G8100,1194,12779,264,75,0.266,1050,830,13,3.52,5.769,0.15,0.12,0.51,0.026,0.001,0,0.002,0.02,0.03,0.09,0.01,0.022,0.003,0.258333333,0.699166667,220
2454,1428Q18400,1LL035140500,334,450,41,CCS A,EF4G8100,1179,12679,264,74.99,0.267,1016,830,13,3.52,5.768,0.15,0.12,0.51,0.026,0.001,0,0.002,0.02,0.03,0.09,0.01,0.022,0.003,0.258333333,0.699166667,186
2455,1428Q22400,1LL035140600,342,456,39,CCS A,EF4G8100,1198,12664,264,74.99,0.267,1045,832,13,3.52,5.768,0.15,0.12,0.51,0.026,0.001,0,0.002,0.02,0.03,0.09,0.01,0.022,0.003,0.258333333,0.699166667,213
2456,1428Q24400,1LL035140700,334,446,42,CCS A,EF4G8100,1199,12628,264,75,0.267,1034,833,13,3.52,5.769,0.15,0.12,0.51,0.026,0.001,0,0.002,0.02,0.03,0.09,0.01,0.022,0.003,0.258333333,0.699166667,201
2457,1428Q25400,1LL035140800,317,447,40,CCS A,EF4G8100,1200,12592,264,75,0.266,1037,837,13,3.52,5.769,0.17,0.09,0.53,0.029,0.002,0,0.002,0.02,0.04,0.09,0.01,0.014,0.0034,0.282333333,0.748166667,200
2458,1428Q34400,1LL035140900,335,458,37.5,CCS A,EF4G8100,1202,12631,264,75,0.267,1036,831,13,3.52,5.769,0.17,0.09,0.53,0.029,0.002,0,0.002,0.02,0.04,0.09,0.01,0.014,0.0034,0.282333333,0.748166667,205
2459,1428Q37400,1LL035141000,352,467,36,CCS A,EF4G8100,1201,12535,264,75,0.266,1024,835,13,3.52,5.769,0.17,0.09,0.53,0.029,0.002,0,0.002,0.02,0.04,0.09,0.01,0.014,0.0034,0.282333333,0.748166667,189
2460,1428Q39400,1LL035141100,341,461,37.5,CCS A,EF4G8100,1202,12565,264,75,0.266,1028,837,13,3.52,5.769,0.17,0.09,0.53,0.029,0.002,0,0.002,0.02,0.04,0.09,0.01,0.014,0.0034,0.282333333,0.748166667,191
2461,1428Q46400,1LL035141200,339,457,36,CCS A,EF4G8100,1203,12516,264,74.99,0.265,1039,833,13,3.52,5.768,0.15,0.12,0.53,0.029,0.001,0,0.002,0.02,0.04,0.04,0.01,0.013,0.0025,0.252333333,0.726666667,206
2462,1428Q53400,1LL035141300,340,453,35.5,CCS A,EF4G8100,1186,12362,264,75,0.265,1030,826,13,3.52,5.769,0.15,0.12,0.53,0.029,0.001,0,0.002,0.02,0.04,0.04,0.01,0.013,0.0025,0.252333333,0.726666667,204
2463,1428Q55400,1LL035141400,337,458,36.5,CCS A,EF4G8100,1195,12294,264,75,0.266,1035,828,13,3.52,5.769,0.15,0.12,0.53,0.029,0.001,0,0.002,0.02,0.04,0.04,0.01,0.013,0.0025,0.252333333,0.726666667,207
2464,1428Q57400,1LL035141500,330,449,35,CCS A,EF4G8100,1191,12253,264,75,0.268,1023,826,13,3.52,5.769,0.15,0.12,0.53,0.029,0.001,0,0.002,0.02,0.04,0.04,0.01,0.013,0.0025,0.252333333,0.726666667,197
2465,1501L22400,1LL035141600,317,435,39.5,CCS A,EF4G8100,1221,11961,264,75,0.247,1074,836,13,3.52,5.769,0.15,0.14,0.53,0.028,0.001,0,0.004,0.02,0.03,0.06,0.01,0.013,0.0022,0.255666667,0.718333333,238
2466,1501L27800,1LL035141700,309,430,38.5,CCS A,EF4G8100,1218,11854,264,70,0.25,1027,853,14,3.771,5,0.15,0.14,0.53,0.028,0.001,0,0.004,0.02,0.03,0.06,0.01,0.013,0.0022,0.255666667,0.718333333,174
2467,1501L29600,1LL035141800,310,434,38.5,CCS A,EF4G8100,1204,12238,264,74.99,0.249,998,842,15,3.52,4.999,0.15,0.14,0.53,0.028,0.001,0,0.004,0.02,0.03,0.06,0.01,0.013,0.0022,0.255666667,0.718333333,156
2468,1501L31400,1LL035141900,335,448,38.5,CCS A,EF4G8100,1192,12134,264,70,0.251,976,830,15,3.771,4.667,0.15,0.14,0.53,0.028,0.001,0,0.004,0.02,0.03,0.06,0.01,0.013,0.0022,0.255666667,0.718333333,146
2469,1501L32400,1LL035142000,321,440,37.5,CCS A,EF4G8100,1190,12242,264,70,0.273,983,827,16,3.771,4.375,0.15,0.11,0.57,0.031,0.001,0,0.003,0.02,0.04,0.04,0.01,0.016,0.0024,0.259,0.766333333,156
2470,1501L35300,1LL035142100,318,443,36,CCS A,EF4G8100,1190,12028,264,69.99,0.278,1014,850,16,3.772,4.374,0.15,0.11,0.57,0.031,0.001,0,0.003,0.02,0.04,0.04,0.01,0.016,0.0024,0.259,0.766333333,164
2471,1501L39600,1LL035142200,319,439,42.5,CCS A,EF4G8100,1201,12027,264,70,0.271,1018,842,15,3.771,4.667,0.15,0.11,0.57,0.031,0.001,0,0.003,0.02,0.04,0.04,0.01,0.016,0.0024,0.259,0.766333333,176
2472,1501L40400,1LL035142300,308,442,36,CCS A,EF4G8100,1199,12343,264,70,0.235,975,838,25,3.771,2.8,0.16,0.11,0.51,0.021,0.001,0,0.002,0.02,0.04,0.04,0.01,0.015,0.0038,0.259,0.716333333,137
2473,1501L52400,1LL035142400,309,447,36,CCS A,EF4G8100,1201,12311,264,70,0.233,970,833,25,3.771,2.8,0.16,0.11,0.51,0.021,0.001,0,0.002,0.02,0.04,0.04,0.01,0.015,0.0038,0.259,0.716333333,137
2474,1501L54600,1LL035142500,305,435,37,CCS A,EF4G8100,1158,12108,264,69.99,0.228,996,859,20,3.772,3.5,0.16,0.11,0.51,0.021,0.001,0,0.002,0.02,0.04,0.04,0.01,0.015,0.0038,0.259,0.716333333,137
2475,1501L57300,1LL035142600,328,451,36,CCS A,EF4G8100,1174,13161,264,70,0.27,954,819,16,3.771,4.375,0.16,0.11,0.51,0.021,0.001,0,0.002,0.02,0.04,0.04,0.01,0.015,0.0038,0.259,0.716333333,135
2476,1428Q03400,1LL035146000,308,448,32.5,CCS A,EF4G8100,1171,12033,264,75,0.184,913,821,25,3.52,3,0.16,0.11,0.53,0.026,0,0,0.002,0.02,0.04,0.05,0.01,0.018,0.0052,0.264333333,0.736833333,92
2477,1428Q06400,1LL035146100,321,434,37,CCS A,EF4G8100,1174,12135,264,75,0.219,938,853,25,3.52,3,0.16,0.11,0.53,0.026,0,0,0.002,0.02,0.04,0.05,0.01,0.018,0.0052,0.264333333,0.736833333,85
2478,1427N98500,1LL035380200,329,450,34,CCS A,ZF4H6100,1203,12888,264,74.99,0.318,1065,810,9,3.52,8.332,0.16,0.12,0.53,0.025,0.001,0,0.003,0.02,0.03,0.03,0,0.018,0.005,0.257666667,0.7255,255
2479,1427P16500,1LL035380300,368,474,31,CCS A,ZF4H6100,1222,11786,264,75,0.268,1110,815,9,3.52,8.333,0.16,0.12,0.53,0.025,0.001,0,0.003,0.02,0.03,0.03,0,0.018,0.005,0.257666667,0.7255,295
2480,1429N66200,1LL035380900,329,461,35,CCS A,ZF4H6100,1181,11939,264,90,0.19,904,846,34,2.933,2.647,0.16,0.11,0.55,0.029,0.001,0,0.002,0.02,0.03,0.04,0.01,0.018,0.0025,0.265,0.746333333,58
2481,1427M69500,1LL035381000,367,453,29,CCS A,ZF4H6100,1203,11775,264,70,0.302,960,831,22,3.771,3.182,0.16,0.11,0.55,0.029,0.001,0,0.002,0.02,0.03,0.04,0.01,0.018,0.0025,0.265,0.746333333,129
2482,1423N56500,1LL035480700,313,443,39.5,CCS A,ED4F7110,1208,13918,264,74.99,0.224,1064,833,9.9,3.52,7.575,0.12,0.25,0.81,0.032,0.002,0,0.016,0.02,0.05,0.05,0.01,0.014,0.0019,0.271666667,0.9915,231
2483,1423N57500,1LL035480900,297,436,41.5,CCS A,ED4F7110,1223,13420,264,75,0.223,1103,855,9.9,3.52,7.576,0.14,0.24,0.82,0.043,0.002,0,0.018,0.02,0.03,0.03,0.01,0.009,0.0018,0.288,1.000166667,248
2484,1510K81400,1LL035938200,302,422,48.5,CCS A,EF4G8100,1247,13208,181,70,0.283,1147,857,7,2.586,10,0.15,0.14,0.56,0.03,0.003,0,0.005,0.02,0.04,0.03,0.01,0.011,0.0028,0.255333333,0.756833333,290
2485,1430M98800,1LL036108700,361,492,31.5,CCS A,EF4R5200,1159,12051,264,74.99,0.242,1013,853,20,3.52,3.75,0.15,0.2,1.11,0.035,0.002,0.003,0.004,0.03,0.05,0.11,0.01,0.021,0.0052,0.364933333,1.323133333,160
2486,1427M76600,1LL036109700,353,454,33.5,CCS A,ZF4H6100,1195,11710,264,70,0.272,940,821,25,3.771,2.8,0.16,0.12,0.55,0.031,0.001,0,0.002,0.02,0.03,0.13,0.02,0.016,0.0033,0.285,0.751833333,119
2487,1427M95300,1LL036110300,339,459,39,CCS A,YY000000,1219,11669,264,69.99,0.24,1030,835,14,3.772,4.999,0.16,0.13,0.53,0.032,0.002,0,0.002,0.02,0.04,0.08,0.01,0.026,0.0066,0.270333333,0.739,195
2488,1427N08800,1LL036110400,346,467,39.5,CCS A,YY000000,1210,11955,264,75,0.237,1041,837,11,3.52,6.818,0.16,0.13,0.53,0.032,0.002,0,0.002,0.02,0.04,0.08,0.01,0.026,0.0066,0.270333333,0.739,204
2489,1427P22400,1LL036110900,332,452,37,CCS A,ZF4H6100,1222,12003,264,75,0.231,1109,843,10,3.52,7.5,0.16,0.14,0.53,0.036,0.001,0,0.002,0.02,0.03,0.03,0,0.02,0.0026,0.257666667,0.726166667,266
2490,1427N11800,1LL036113200,321,455,43.5,CCS A,YY000000,1221,11888,264,75,0.236,1108,839,10,3.52,7.5,0.16,0.12,0.52,0.028,0.001,0,0.002,0.02,0.03,0.05,0.01,0.031,0.0043,0.262,0.717166667,269
2491,1427N22800,1LL036113300,344,458,35.5,CCS A,YY000000,1219,11933,264,75,0.25,1107,851,10,3.52,7.5,0.16,0.12,0.52,0.028,0.001,0,0.002,0.02,0.03,0.05,0.01,0.031,0.0043,0.262,0.717166667,256
2492,1427Q14900,1LL036209000,323,452,36,CCS A,ZF4H6100,1219,13258,264,75,0.241,1107,848,11,3.52,6.818,0.16,0.11,0.52,0.037,0.001,0.001,0.002,0.02,0.03,0.11,0.02,0.025,0.007,0.2762,0.7206,259
2493,1427Q21500,1LL036209100,366,468,29,CCS A,ZF4H6100,1194,13559,264,75,0.266,1007,814,11,3.52,6.818,0.16,0.11,0.52,0.037,0.001,0.001,0.002,0.02,0.03,0.11,0.02,0.025,0.007,0.2762,0.7206,193
2494,1427Q34400,1LL036210000,328,443,40,CCS A,ZF4H6100,1200,13364,264,70,0.239,1066,828,12,3.771,5.833,0.16,0.12,0.52,0.034,0.001,0.001,0.002,0.03,0.03,0.03,0.02,0.006,0.003,0.260866667,0.716933333,238
2495,1427Q35400,1LL036210100,322,447,43.5,CCS A,ZF4H6100,1211,13198,264,70,0.239,1060,828,12,3.771,5.833,0.16,0.12,0.52,0.034,0.001,0.001,0.002,0.03,0.03,0.03,0.02,0.006,0.003,0.260866667,0.716933333,232
2496,1427Q52400,1LL036210500,344,456,37,CCS A,ZF4H6100,1205,15123,264,70,0.254,1070,811,12,3.771,5.833,0.15,0.11,0.52,0.03,0.001,0.001,0.002,0.02,0.03,0.07,0.02,0.014,0.005,0.2582,0.7086,259
2497,1427Q61500,1LL036210700,324,447,40,CCS A,ZF4H6100,1209,14670,264,70,0.256,1071,835,12,3.771,5.833,0.15,0.11,0.52,0.03,0.001,0.001,0.002,0.02,0.03,0.07,0.02,0.014,0.005,0.2582,0.7086,236
2498,1427Q66500,1LL036211000,321,446,42,CCS A,ZF4H6100,1189,14608,264,69.99,0.246,1056,820,12,3.772,5.833,0.16,0.1,0.53,0.04,0.001,0,0.001,0.02,0.03,0.04,0.01,0.011,0.0091,0.261666667,0.726,236
2499,1427Q76400,1LL036211200,323,443,36.5,CCS A,ZF4H6100,1204,14639,264,69.99,0.245,1070,838,12,3.772,5.833,0.16,0.1,0.53,0.04,0.001,0,0.001,0.02,0.03,0.04,0.01,0.011,0.0091,0.261666667,0.726,232
2500,1427Q91500,1LL036211700,364,475,38.5,CCS A,ZF4H6100,1173,13473,264,65,0.259,1056,822,12,4.062,5.417,0.16,0.1,0.52,0.03,0.003,0.001,0.002,0.03,0.04,0.05,0.01,0.014,0.003,0.263533333,0.7266,234
2501,1427Q92500,1LL036211800,353,461,35,CCS A,ZF4H6100,1184,13415,264,65,0.258,1061,826,12,4.062,5.417,0.16,0.1,0.52,0.03,0.003,0.001,0.002,0.03,0.04,0.05,0.01,0.014,0.003,0.263533333,0.7266,235
2502,1427R21600,1LL036212600,333,438,38,CCS A,ZF4H6100,1200,14214,264,69.99,0.247,1052,840,13,3.772,5.384,0.15,0.11,0.52,0.036,0.002,0.001,0.003,0.02,0.03,0.04,0.01,0.009,0.0076,0.2502,0.706433333,212
2503,1427R24800,1LL036212700,347,443,36,CCS A,ZF4H6100,1205,14084,264,70,0.257,994,852,13,3.771,5.385,0.15,0.11,0.52,0.036,0.002,0.001,0.003,0.02,0.03,0.04,0.01,0.009,0.0076,0.2502,0.706433333,142
2504,1428K10300,1LL036213400,320,451,44,CCS A,ZF4H6100,1200,13773,264,70,0.25,1041,835,13.5,3.771,5.185,0.17,0.13,0.54,0.028,0.002,0,0.003,0.02,0.03,0.05,0.01,0.016,0.0039,0.275333333,0.7475,206
2505,1428K46800,1LL036213900,367,460,36,CCS A,ZF4H6100,1193,13615,264,70,0.292,974,809,14,3.771,5,0.16,0.12,0.53,0.021,0.003,0,0.004,0.02,0.04,0.04,0.01,0.009,0.0024,0.262333333,0.736666667,165
2506,1430N94200,1LL036214500,332,444,38,CCS A,ZF4H6100,1169,12184,264,69.99,0.23,1027,838,14,3.772,4.999,0.16,0.11,0.52,0.028,0,0,0.003,0.02,0.04,0.05,0.01,0.006,0.0032,0.262666667,0.726833333,189
2507,1430N97400,1LL036214600,320,435,38,CCS A,ZF4H6100,1184,12127,264,70,0.28,1025,821,14,3.771,5,0.16,0.11,0.52,0.028,0,0,0.003,0.02,0.04,0.05,0.01,0.006,0.0032,0.262666667,0.726833333,204
2508,1428K26600,1LL036215000,283,438,37.5,CCS A,ZF4H6100,1188,12933,264,70,0.249,1012,835,15,3.771,4.667,0.15,0.11,0.55,0.03,0.002,0,0.004,0.02,0.03,0.05,0.01,0.021,0.0034,0.257,0.736833333,177
2509,1430N82300,1LL036216300,378,459,30,CCS A,ZF4H6100,1176,12047,264,70,0.25,1009,816,16,3.771,4.375,0.15,0.12,0.53,0.03,0.001,0.003,0.002,0.02,0.03,0.09,0.02,0.02,0.0036,0.264266667,0.720133333,193
2510,1430N88200,1LL036216400,347,449,33.5,CCS A,ZF4H6100,1192,12211,264,70,0.218,1016,833,16,3.771,4.375,0.15,0.12,0.53,0.03,0.001,0.003,0.002,0.02,0.03,0.09,0.02,0.02,0.0036,0.264266667,0.720133333,183
2511,1429N83300,1LL036431400,324,446,30.5,CCS A,ZF4H6100,1263,13243,120,70,0.17,1142,856,6,1.714,11.667,0.16,0.12,0.53,0.025,0.001,0,0.003,0.02,0.03,0.03,0,0.018,0.005,0.257666667,0.7255,286
2512,1429N87300,1LL036610800,322,456,50.5,CCS A,ZF4H6100,1248,13629,120,66.51,0.07,1110,880,8.5,1.804,7.825,0.16,0.12,0.53,0.025,0.001,0,0.003,0.02,0.03,0.03,0,0.018,0.005,0.257666667,0.7255,230
2513,1430N43400,1LL036619200,371,453,29.5,CCS A,ZF4H7100,1178,12260,264,70,0.284,1029,813,14,3.771,5,0.15,0.14,0.62,0.033,0,0,0.002,0.02,0.05,0.04,0.01,0.01,0.0151,0.268,0.827333333,216
2514,1501K82300,1LL036691600,329,436,39.5,CCS A,EF4F6400,1184,11440,264,60,0.304,987,833,16,4.4,3.75,0.11,0.18,0.81,0.04,0.001,0.002,0.004,0.02,0.03,0.08,0.01,0.017,0.0022,0.266733333,0.960866667,154
2515,1501L76400,1LL037047200,346,456,33.5,CCS A,ZF4H6100,1185,13254,264,85,0.18,896,801,26,3.106,3.269,0.16,0.14,0.5,0.035,0,0,0.002,0.02,0.04,0.03,0.01,0.013,0.0051,0.255333333,0.706833333,95
2516,1501M09500,1LL037047800,333,450,32.5,CCS A,ZF4H6100,1196,14077,264,69.99,0.257,985,814,17,3.772,4.117,0.15,0.13,0.54,0.029,0.001,0,0.002,0.02,0.04,0.03,0.01,0.013,0.0038,0.252,0.7365,171
2517,1501M14800,1LL037048300,320,440,40,CCS A,ZF4H6100,1196,13976,264,75,0.221,992,836,15,3.52,5,0.16,0.1,0.52,0.034,0.001,0,0.001,0.02,0.04,0.06,0.02,0.011,0.0068,0.266666667,0.727666667,156
2518,1501K38200,1LL037099200,368,492,35.5,CCS A,ZF4H6100,1181,12283,264,90,0.238,880,802,30,2.933,3,0.15,0.2,1.11,0.035,0.002,0.003,0.004,0.03,0.05,0.11,0.01,0.021,0.0052,0.364933333,1.323133333,78
2519,1503P42300,1LL037576200,317,428,48,CCS A,EF4G8100,1247,14447,120,69.99,0.185,1127,842,6,1.715,11.665,0.11,0.18,0.81,0.04,0.001,0.002,0.004,0.02,0.03,0.08,0.01,0.017,0.0022,0.266733333,0.960866667,285
2520,1503P37200,1LL037576500,329,448,45,CCS A,EF4G8100,1246,14571,120,70,0.185,1062,877,8,1.714,8.75,0.11,0.18,0.81,0.04,0.001,0.002,0.004,0.02,0.03,0.08,0.01,0.017,0.0022,0.266733333,0.960866667,185
2521,1503P39100,1LL037576900,380,459,34,CCS A,EF4G8100,1229,13190,120,69.99,0.184,979,789,9,1.715,7.777,0.11,0.18,0.81,0.04,0.001,0.002,0.004,0.02,0.03,0.08,0.01,0.017,0.0022,0.266733333,0.960866667,190
2522,1502L90100,1LL037578600,308,413,41,CCS A,EF4G8100,1249,15942,102,70,0.185,1017,825,8,1.457,8.75,0.13,0.17,0.81,0.026,0.001,0.001,0.004,0.02,0.03,0.03,0,0.013,0.0022,0.274533333,0.977266667,192
2523,1503Q26800,1LL037702000,355,463,41,CCS A,ZF4H6100,1230,13499,264,70,0.264,1061,813,10,3.771,7,0.16,0.14,0.51,0.022,0.001,0,0.002,0.02,0.03,0.06,0.01,0.019,0.0047,0.262333333,0.708333333,248
2524,1503Q27800,1LL037702100,353,471,39.5,CCS A,ZF4H6100,1228,13479,264,70,0.292,1069,819,10,3.771,7,0.16,0.14,0.51,0.022,0.001,0,0.002,0.02,0.03,0.06,0.01,0.019,0.0047,0.262333333,0.708333333,250
2525,1504M62400,1LL037776300,347,453,38.5,CCS A,EF4F6400,1203,14373,264,69.99,0.238,1005,838,15,3.772,4.666,0.11,0.18,0.81,0.032,0.001,0.001,0.002,0.01,0.03,0.04,0,0.016,0.0032,0.255866667,0.9581,167
2526,1504M66500,1LL037776400,350,460,33,CCS A,EF4F6400,1198,14505,264,70,0.285,1014,842,12,3.771,5.833,0.11,0.18,0.81,0.032,0.001,0.001,0.002,0.01,0.03,0.04,0,0.016,0.0032,0.255866667,0.9581,172
2527,1504M43600,1LL037776700,367,467,31.5,CCS A,EF4G8100,1209,14698,264,79.99,0.186,971,819,16,3.3,4.999,0.16,0.13,0.53,0.033,0.001,0,0.001,0.02,0.04,0.03,0,0.012,0.0041,0.258333333,0.735833333,152
2528,1504M52600,1LL037776800,344,449,36.5,CCS A,EF4G8100,1202,14731,264,70,0.226,1017,830,16,3.771,4.375,0.16,0.13,0.53,0.033,0.001,0,0.001,0.02,0.04,0.03,0,0.012,0.0041,0.258333333,0.735833333,187
2529,1504M55400,1LL037776900,343,447,36.5,CCS A,EF4G8100,1202,14857,264,70,0.223,1008,840,16,3.771,4.375,0.16,0.13,0.53,0.033,0.001,0,0.001,0.02,0.04,0.03,0,0.012,0.0041,0.258333333,0.735833333,168
2530,1504M44400,1LL037777100,348,467,33,CCS A,EF4G8100,1216,14359,264,90,0.173,908,826,30,2.933,3,0.16,0.18,0.59,0.034,0.003,0,0.002,0.02,0.04,0.05,0.01,0.01,0.0027,0.274333333,0.799166667,82
2531,1504M35400,1LL037777200,358,463,37.5,CCS A,EF4G8100,1222,14137,264,65,0.28,994,805,16,4.062,4.063,0.16,0.18,0.59,0.034,0.003,0,0.002,0.02,0.04,0.05,0.01,0.01,0.0027,0.274333333,0.799166667,189
2532,1504M41400,1LL037777300,320,442,40,CCS A,EF4G8100,1204,14333,264,64.99,0.274,997,843,18,4.062,3.611,0.16,0.18,0.59,0.034,0.003,0,0.002,0.02,0.04,0.05,0.01,0.01,0.0027,0.274333333,0.799166667,154
2533,1503N48C00,1LL037843300,349,454,39,CCS A,ZF4H6100,1190,15346,264,75,0.259,1059,808,11,3.52,6.818,0.15,0.12,0.54,0.025,0.001,0,0.002,0.02,0.04,0.08,0.01,0.016,0.0042,0.262,0.738666667,251
2534,1413M19300,1LL037909700,340,456,49,CCS A,ZF4H6100,1257,13719,181,70,0.236,1128,860,7,2.586,10,0.15,0.14,0.52,0.034,0.003,0,0.004,0.02,0.04,0.05,0,0.025,0.0057,0.250666667,0.717166667,268
2535,1419K18400,1LL038004700,307,442,42,CCS A,EF4F6400,1228,11694,222,70,0.264,1051,847,12.2,3.171,5.738,0.12,0.18,0.86,0.037,0.002,0.001,0.006,0.02,0.04,0.04,0.01,0.014,0.0027,0.277533333,1.028766667,204
2536,1503Q43800,1LL038054100,343,490,40.5,CCS A,EF4R5200,1217,13052,264,69.99,0.267,1063,849,14,3.772,4.999,0.17,0.2,1.12,0.025,0.002,0.003,0.004,0.02,0.04,0.09,0.03,0.02,0.0018,0.385266667,1.343466667,214
2537,1504L13200,1LL038070300,340,456,33,CCS A,YY000000,1205,12655,264,80,0.259,921,832,30,3.3,2.667,0.14,0.13,0.62,0.022,0.004,0.002,0.002,0.02,0.05,0.04,0.01,0.01,0.0032,0.2584,0.8172,89
2538,1504L21600,1LL038070400,349,440,35.5,CCS A,ZF4H6100,1213,13050,264,69.99,0.254,977,840,18,3.772,3.888,0.14,0.13,0.62,0.022,0.004,0.002,0.002,0.02,0.05,0.04,0.01,0.01,0.0032,0.2584,0.8172,137
2539,1504K82800,1LL038071000,368,464,42,CCS A,ZF4H6100,1205,12999,264,70,0.288,1012,825,13,3.771,5.385,0.16,0.13,0.54,0.038,0.001,0,0.002,0.02,0.03,0.04,0.01,0.014,0.0074,0.263333333,0.737,187
2540,1504K95800,1LL038071400,329,451,41.5,CCS A,ZF4H6100,1213,12935,264,70,0.263,1076,837,12,3.771,5.833,0.16,0.09,0.52,0.024,0.001,0,0.001,0.02,0.04,0.04,0.01,0.019,0.0052,0.260666667,0.725666667,239
2541,1504L01800,1LL038071500,324,448,40,CCS A,ZF4H6100,1213,13012,264,70,0.261,1057,842,12,3.771,5.833,0.16,0.09,0.52,0.024,0.001,0,0.001,0.02,0.04,0.04,0.01,0.019,0.0052,0.260666667,0.725666667,215
2542,1503P91500,1LL038161600,338,457,41.5,CCS A,ZF4H7100,1219,0,264,69.99,0.292,1056,840,12,3.772,5.833,0.15,0.18,0.63,0.03,0.001,0.001,0.003,0.02,0.04,0.04,0.01,0.016,0.0025,0.2692,0.828766667,216
2543,1504M94300,1LL038166700,382,474,36,CCS A,ZF4H6100,1197,13727,264,75,0.275,968,803,14,3.52,5.357,0.13,0.11,0.62,0.024,0.002,0,0.002,0.02,0.04,0.05,0.01,0.016,0.003,0.249333333,0.796833333,165
2544,1504R30200,1LL038353100,342,438,34.5,CCS A,ZF4H6100,1149.5,0,263,75,0.275,968,803,21.42,3.52,5.357,0.16,0.15,0.53,0.032,0.002,0,0.003,0.02,0.04,0.03,0.01,0.008,0.0016,0.260333333,0.737166667,165
2545,1504M97100,1LL038371100,318,464,38,CCS A,ZF4H6100,1186,13407,264,75,0.243,1037,815,12,3.52,6.25,0.18,0.14,0.54,0.015,0.002,0,0.002,0.03,0.04,0.06,0.01,0.019,0.0025,0.288666667,0.768333333,222
2546,1504R30320,1LL038390700,300,420,39,CCS A,ZF4H6100,1149.5,0,263,75,0.275,968,803,21.42,3.52,5.357,0.16,0.15,0.53,0.032,0.002,0,0.003,0.02,0.04,0.03,0.01,0.008,0.0016,0.260333333,0.737166667,165
2547,1509M77800,1LL038419400,354,463,38,CCS A,ZF4H6100,1214,14019,264,69.99,0.272,1100,834,10.2,3.772,6.862,0.17,0.11,0.53,0.023,0,0,0.002,0.02,0.03,0.04,0.01,0.015,0.0047,0.271666667,0.736333333,266
2548,1507Q13200,1LL038426300,321,452,35,CCS A,EF4R5100,1191,12921,264,89.99,0.234,897,840,34,2.934,2.647,0.16,0.17,0.94,0.036,0.012,0,0.015,0.02,0.03,0.05,0.01,0.024,0.0031,0.332,1.138833333,57
2549,1507Q14200,1LL038427100,311,447,37,CCS A,ZF4H6100,1195,12775,264,100,0.205,896,853,40,2.64,2.5,0.17,0.13,0.52,0.031,0.001,0,0.003,0.02,0.03,0.05,0.01,0.025,0.0027,0.272,0.7275,43
2550,1507Q23300,1LL038427200,320,453,34,CCS A,ZF4H6100,1179,12879,264,85,0.202,916,830,29,3.106,2.931,0.17,0.13,0.52,0.031,0.001,0,0.003,0.02,0.03,0.05,0.01,0.025,0.0027,0.272,0.7275,86
2551,1509K13400,1LL038428400,317,446,37,CCS A,ZF4H6100,1219,12983,264,64.99,0.29,978,855,20,4.062,3.25,0.16,0.16,0.54,0.021,0,0,0.003,0.02,0.04,0.03,0,0.015,0.0056,0.26,0.746833333,123
2552,1509K29300,1LL038428900,344,456,31.5,CCS A,ZF4H6100,1192,13144,264,70,0.267,967,820,18.5,3.771,3.784,0.16,0.11,0.54,0.031,0,0,0.001,0.02,0.04,0.03,0,0.012,0.0069,0.26,0.745166667,147
2553,1509N34600,1LL038431500,355,459,36,CCS A,ZF4H6100,1207,13849,264,70,0.217,1010,829,14.2,3.771,4.93,0.15,0.12,0.54,0.024,0.002,0,0.002,0.02,0.04,0.03,0.01,0.009,0.0035,0.252,0.736166667,181
2554,1509N74400,1LL038432500,368,466,35,CCS A,ZF4H6100,1207,13732,264,69.99,0.292,979,799,15.1,3.772,4.635,0.15,0.11,0.53,0.026,0.001,0,0.002,0.02,0.04,0.04,0,0.019,0.006,0.250333333,0.725666667,180
2555,1509N95400,1LL038433100,359,458,29.5,CCS A,ZF4H6100,1206,13753,264,69.99,0.267,1008,819,15.1,3.772,4.635,0.16,0.12,0.53,0.023,0.002,0,0.004,0.02,0.04,0.03,0,0.014,0.0024,0.258333333,0.7355,189
2556,1506N50200,1LL038555900,318,439,35.5,CCS A,ZF4H6100,1181,13968,264,100,0.22,894,842,40,2.64,2.5,0.15,0.12,0.55,0.026,0.001,0,0.002,0.02,0.04,0.05,0.01,0.014,0.005,0.257666667,0.747166667,52
2557,1428P72300,1LL038557000,335,446,34,CCS A,EF4F6400,1194,12511,264,69.99,0.238,959,827,20,3.772,3.5,0.12,0.16,0.81,0.032,0.002,0.001,0.003,0.02,0.04,0.03,0.01,0.022,0.003,0.2672,0.9776,132
2558,1428N55912,1LL038557500,342,454,44,CCS A,EF4G7300,1203,12910,264,70,0.284,1015,820,16,3.771,4.375,0.1,0.21,0.82,0.033,0.004,0.001,0.004,0.17,0.17,0.1,0.03,0.008,0.0022,0.285533333,1.1041,195
2559,1506N55200,1LL038615400,344,444,41.5,CCS A,EF4G8100,1247,13182,120,69.99,0.241,977,836,9,1.715,7.777,0.11,0.18,0.81,0.04,0.001,0.002,0.004,0.02,0.03,0.08,0.01,0.017,0.0022,0.266733333,0.960866667,141
2560,1507N55400,1LL038615500,362,471,34.5,CCS A,EF4G8100,1182,13344,260,65,0.267,1030,828,10,4,6.5,0.16,0.13,0.53,0.033,0.001,0,0.001,0.02,0.04,0.03,0,0.012,0.0041,0.258333333,0.735833333,202
2561,1504M66300,1LL038658300,299,446,45,CCS A,EF4F6400,1198,14505,264,70,0.285,1014,842,12,3.771,5.833,0.11,0.18,0.81,0.032,0.001,0.001,0.002,0.01,0.03,0.04,0,0.016,0.0032,0.255866667,0.9581,172
2562,1504M70300,1LL038926500,314,447,40.5,CCS A,EF4F6400,1189,14430,264,65,0.306,1014,819,16,4.062,4.063,0.13,0.16,0.82,0.033,0.001,0.001,0.001,0.02,0.04,0.03,0,0.013,0.0043,0.276866667,0.996933333,195
2563,1504M41300,1LL038963600,333,438,38,CCS A,EF4G8100,1204,14333,264,64.99,0.274,997,843,18,4.062,3.611,0.16,0.18,0.59,0.034,0.003,0,0.002,0.02,0.04,0.05,0.01,0.01,0.0027,0.274333333,0.799166667,154
2564,1507Q37A00,1LL038963900,367,470,40,CCS A,ZF4H6100,1212,12950,264,74.99,0.264,1104,832,10,3.52,7.499,0.17,0.15,0.55,0.04,0.002,0,0.002,0.02,0.04,0.03,0.02,0.021,0.0068,0.275666667,0.767833333,272
2565,1508Q33800,1LL039199800,335,444,43,CCS A,ZF4H6100,1204,13404,264,75,0.26,1082,832,10,3.52,7.5,0.16,0.11,0.51,0.032,0.002,0,0.004,0.02,0.05,0.04,0.01,0.011,0.0035,0.259666667,0.726333333,250
