Repository: vvvvsv/Steel-Properties-Prediction

# 钢材性能预测项目

王思远 黄高翔 2022.06.09

题目详见`prob.zip`，报告详见`Steel-Report.pptx`

## 题目

基于机器学习算法，依据钢材的生产参数，预测成品钢材的性能（实验屈服值、实验抗拉值、实验伸长率）。其中，生产参数包括：

1. 基本信息：材料（含生产月份信息）、试批号、牌号、钢种

2. 工艺参数：出炉温度、加热时间、板坯厚度、中间坯厚度、粗轧压下率、精轧开轧温度、终轧温度、成品厚度、粗轧压缩比、精轧压缩比

3. 元素成分：C、Si、Mn、AlT、Nb、V、Ti、Ni、Cu、Cr、Mo、P、S

## 实验结果

|      | 实验屈服值  |        |            |        | 实验抗拉值  |        |            |        | 实验伸长率 |      |            |        |
| ---- | ------ | ------ | ---------- | ------ | ------ | ------ | ---------- | ------ | ----- | ---- | ---------- | ------ |
| 模型   | GBDT   | SVR    | Simple MLP | 多任务    | GBDT   | SVR    | Simple MLP | 多任务    | GBDT  | SVR  | Simple MLP | 多任务    |

File: data/b.csv (part 13 of 16)
,材料,试批号,实验屈服值,实验抗拉值,实验伸长率,牌号,钢种,出炉温度,加热时间,板坯厚度,中间坯厚度,粗轧压下率,精轧开轧温度,终轧温度,成品厚度,粗轧压缩比,精轧压缩比,C,Si,Mn,AlT,Nb,V,Ti,Ni,Cu,Cr,Mo,P,S,Ceq,Pcm,温度差
2566,1508Q37800,1LL039199900,333,444,42,CCS A,ZF4H6100,1217,13606,264,75,0.26,1082,826,10,3.52,7.5,0.16,0.11,0.51,0.032,0.002,0,0.004,0.02,0.05,0.04,0.01,0.011,0.0035,0.259666667,0.726333333,256
2567,1508Q40800,1LL039200100,331,450,39.5,CCS A,ZF4H6100,1208,13328,264,75,0.238,1068,838,12,3.52,6.25,0.17,0.12,0.52,0.043,0.001,0,0.002,0.02,0.04,0.06,0.01,0.018,0.0041,0.274666667,0.737666667,230
2568,1508Q42800,1LL039200200,334,452,36,CCS A,ZF4H6100,1220,13536,264,75,0.237,1061,837,12,3.52,6.25,0.17,0.12,0.52,0.043,0.001,0,0.002,0.02,0.04,0.06,0.01,0.018,0.0041,0.274666667,0.737666667,224
2569,1508Q60500,1LL039200500,350,464,30.5,CCS A,ZF4H6100,1214,13553,264,65,0.295,1070,850,12,4.062,5.417,0.16,0.1,0.53,0.036,0,0,0.002,0.02,0.03,0.03,0.01,0.015,0.0118,0.259666667,0.7255,220
2570,1508Q61500,1LL039200600,337,458,39.5,CCS A,ZF4H6100,1210,13308,264,64.99,0.298,1071,845,12,4.062,5.416,0.16,0.1,0.53,0.036,0,0,0.002,0.02,0.03,0.03,0.01,0.015,0.0118,0.259666667,0.7255,226
2571,1508Q71A00,1LL039200900,322,445,39.5,CCS A,ZF4H6100,1229,13163,264,75,0.173,1109,901,12,3.52,6.25,0.16,0.09,0.51,0.033,0,0,0.002,0.02,0.04,0.04,0,0.017,0.0063,0.257,0.715,208
2572,1508Q76800,1LL039201000,300,432,48,CCS A,ZF4H6100,1232,12837,264,75,0.176,1108,897,12,3.52,6.25,0.16,0.09,0.51,0.033,0,0,0.002,0.02,0.04,0.04,0,0.017,0.0063,0.257,0.715,211
2573,1508Q80800,1LL039201100,315,444,44,CCS A,ZF4H6100,1224,13197,264,75,0.181,1107,895,12,3.52,6.25,0.16,0.09,0.51,0.033,0,0,0.002,0.02,0.04,0.04,0,0.017,0.0063,0.257,0.715,212
2574,1508Q83500,1LL039201200,362,466,33,CCS A,ZF4H6100,1218,13106,264,70,0.233,974,828,12,3.771,5.833,0.16,0.11,0.52,0.028,0.001,0,0.003,0.02,0.04,0.05,0,0.016,0.004,0.260666667,0.726166667,146
2575,1508Q85A00,1LL039201300,325,453,38.5,CCS A,ZF4H6100,1219,13255,264,75,0.2,1065,835,12,3.52,6.25,0.16,0.11,0.52,0.028,0.001,0,0.003,0.02,0.04,0.05,0,0.016,0.004,0.260666667,0.726166667,230
2576,1508Q90600,1LL039201400,318,443,40.5,CCS A,ZF4H6100,1226,13088,264,69.99,0.218,1100,864,12,3.772,5.833,0.16,0.11,0.52,0.028,0.001,0,0.003,0.02,0.04,0.05,0,0.016,0.004,0.260666667,0.726166667,236
2577,1509K01800,1LL039201600,291,440,42,CCS A,ZF4H6100,1224,13363,264,75,0.178,1110,888,12,3.52,6.25,0.17,0.09,0.55,0.027,0.001,0,0.001,0.02,0.04,0.04,0,0.022,0.0065,0.273666667,0.765,222
2578,1509K05600,1LL039201700,308,447,41,CCS A,ZF4H6100,1219,12740,264,70,0.244,1039,848,13,3.771,5.385,0.17,0.09,0.55,0.027,0.001,0,0.001,0.02,0.04,0.04,0,0.022,0.0065,0.273666667,0.765,191
2579,1508Q14700,1LL039221700,317,450,41.5,CCS A,ZF4H6100,1218,14149,264,65,0.305,1100,855,11,4.062,5.909,0.17,0.12,0.51,0.029,0.002,0,0.004,0.02,0.05,0.05,0.01,0.013,0.002,0.271666667,0.737166667,245
2580,1512L81800,1LL039576900,365,453,34,CCS A,ZF4H6100,1211,14728,264,75,0.254,1027,807,10,3.52,7.5,0.16,0.11,0.52,0.028,0,0,0.002,0.02,0.03,0.03,0,0.014,0.0072,0.256,0.715166667,220
2581,1512L81800,1LL039577000,371,459,34,CCS A,ZF4H6100,1211,14728,264,75,0.254,1027,807,10,3.52,7.5,0.16,0.11,0.52,0.028,0,0,0.002,0.02,0.03,0.03,0,0.014,0.0072,0.256,0.715166667,220
2582,1512L97800,1LL039578500,316,452,39,CCS A,ZF4H6100,1208,13405,264,75,0.238,1054,847,12,3.52,6.25,0.18,0.12,0.53,0.024,0,0,0.002,0.03,0.04,0.03,0.01,0.014,0.006,0.281,0.756166667,207
2583,1513M92A00,1LL039579000,363,470,34.5,CCS A,ZF4H6100,1201,15540,264,70,0.232,1056,813,12,3.771,5.833,0.16,0.12,0.54,0.032,0.001,0,0.003,0.02,0.04,0.05,0.01,0.028,0.0045,0.266,0.747166667,243
2584,1512K21800,1LL039579100,330,458,36,CCS A,ZF4H6100,1219,13581,264,70,0.251,1089,846,12,3.771,5.833,0.16,0.12,0.54,0.032,0.001,0,0.003,0.02,0.04,0.05,0.01,0.028,0.0045,0.266,0.747166667,243
2585,1512K98800,1LL039579600,320,446,34.5,CCS A,ZF4H6100,1199,13242,264,70,0.273,1053,833,12,3.771,5.833,0.16,0.1,0.52,0.029,0,0,0.001,0.02,0.04,0.07,0.01,0.022,0.0059,0.266666667,0.7275,220
2586,1512L09C00,1LL039579700,334,457,33,CCS A,ZF4H6100,1178,13196,264,65,0.252,1038,825,12,4.062,5.417,0.16,0.1,0.52,0.029,0,0,0.001,0.02,0.04,0.07,0.01,0.022,0.0059,0.266666667,0.7275,213
2587,1512L22400,1LL039580300,363,473,35.5,CCS A,ZF4H6100,1164,13114,264,65,0.291,1038,831,12,4.062,5.417,0.16,0.1,0.53,0.032,0.001,0,0.001,0.02,0.04,0.05,0.01,0.021,0.0048,0.264333333,0.7365,207
2588,1512P60500,1LL039580800,352,452,35.5,CCS A,ZF4H6100,1184,14082,264,64.99,0.342,1044,809,12,4.062,5.416,0.15,0.08,0.52,0.034,0.002,0,0.001,0.02,0.03,0.03,0,0.016,0.0068,0.246,0.704166667,235
2589,1514Q42600,1LL039581900,334,464,37.5,CCS A,ZF4H6100,1205,14115,264,70,0.272,992,840,14,3.771,5,0.16,0.11,0.59,0.024,0,0.002,0.002,0.02,0.04,0.04,0,0.03,0.0074,0.270733333,0.795866667,152
2590,1511Q20600,1LL039582400,369,466,40.5,CCS A,ZF4H6100,1179,14582,264,70,0.272,1028,826,14,3.771,5,0.17,0.1,0.52,0.024,0.001,0,0.002,0.02,0.03,0.03,0,0.024,0.0053,0.266,0.724833333,202
2591,1511Q33800,1LL039583000,328,455,37.5,CCS A,ZF4H6100,1170,14649,264,70,0.245,992,833,15,3.771,4.667,0.16,0.1,0.53,0.027,0.001,0,0.002,0.02,0.03,0.04,0,0.021,0.008,0.259666667,0.725333333,159
2592,1512K31800,1LL039583800,347,454,30.5,CCS A,ZF4H6100,1199,13379,264,65,0.288,991,813,16,4.062,4.063,0.17,0.09,0.52,0.027,0,0,0.001,0.02,0.04,0.04,0.01,0.018,0.0088,0.270666667,0.735666667,178
2593,1512K76800,1LL039584300,374,473,39,CCS A,ZF4H6100,1190,12750,264,69.99,0.267,968,784,16,3.772,4.374,0.18,0.11,0.51,0.038,0,0,0.001,0.02,0.04,0.05,0.01,0.02,0.0046,0.281,0.736833333,184
2594,1512K70500,1LL039584700,342,448,32.5,CCS A,ZF4H6100,1195,12800,264,70,0.294,971,824,18,3.771,3.889,0.15,0.11,0.53,0.032,0,0,0.001,0.02,0.03,0.04,0,0.02,0.006,0.249666667,0.715666667,147
2595,1509P42600,1LL039585900,331,453,35,CCS A,ZF4H6100,1199,12756,264,60,0.312,959,805,20.2,4.4,2.97,0.15,0.1,0.53,0.033,0.001,0,0.002,0.02,0.04,0.08,0.01,0.023,0.0107,0.260333333,0.728,154
2596,1509P50400,1LL039586000,350,453,36.5,CCS A,ZF4H6100,1226,13042,264,80,0.225,872,789,30.3,3.3,2.64,0.15,0.1,0.53,0.033,0.001,0,0.002,0.02,0.04,0.08,0.01,0.023,0.0107,0.260333333,0.728,83
2597,1513N05300,1LL039618500,331,451,38.5,CCS A,ZF4H6100,1268,13924,121,70,0.235,1130,857,6.1,1.729,11.475,0.16,0.12,0.53,0.025,0.001,0,0.003,0.02,0.03,0.03,0,0.018,0.005,0.257666667,0.7255,273
2598,1513N00300,1LL039618900,311,436,47,CCS A,ZF4H6100,1259,14055,121,70,0.176,1120,877,7,1.729,10,0.16,0.12,0.53,0.025,0.001,0,0.003,0.02,0.03,0.03,0,0.018,0.005,0.257666667,0.7255,243
2599,1503Q04220,1LL039692600,300,446,37.5,CCS A,ZF4H7100,1212,13400,264,69.99,0.292,980,832,18,3.772,3.888,0.16,0.12,0.61,0.022,0.002,0,0.002,0.02,0.04,0.05,0.01,0.015,0.0027,0.277666667,0.817166667,148
2600,1509P16800,1LL039800000,338,454,34,CCS A,ZF4H6100,1186,13067,264,70,0.228,1067,888,12.2,3.771,5.738,0.16,0.1,0.53,0.035,0,0,0.003,0.02,0.03,0.05,0.01,0.026,0.0071,0.263666667,0.7265,179
2601,1509P21400,1LL039800100,361,459,32,CCS A,ZF4H6100,1190,12772,264,60,0.352,1019,790,16.2,4.4,3.704,0.16,0.1,0.53,0.035,0,0,0.003,0.02,0.03,0.05,0.01,0.026,0.0071,0.263666667,0.7265,229
2602,1509P06800,1LL039800600,327,443,35,CCS A,ZF4H6100,1204,13498,264,70,0.258,1024,841,16.2,3.771,4.321,0.16,0.1,0.53,0.028,0.002,0,0.002,0.02,0.03,0.04,0,0.02,0.0064,0.259666667,0.725333333,183
2603,1509M96500,1LL039806600,335,457,35,CCS A,ZF4H6100,1184,13360,264,70,0.275,962,837,14.2,3.771,4.93,0.19,0.17,0.53,0.032,0,0,0.003,0.02,0.04,0.05,0.01,0.013,0.0031,0.294333333,0.768833333,125
2604,1509K44500,1LL039837100,323,456,40,CCS A,ZF4H6100,1192,13113,264,65,0.301,901,805,16,4.062,4.063,0.17,0.1,0.54,0.028,0.001,0,0.001,0.02,0.03,0.05,0.01,0.026,0.0031,0.275333333,0.7465,96
2605,1501K88200,1LL040199900,299,428,30.5,CCS A,EF4F6400,1216,11278,264,70,0.253,1001,849,20.5,3.771,3.415,0.11,0.18,0.83,0.033,0.001,0,0.005,0.03,0.04,0.04,0.01,0.012,0.0025,0.263,0.988666667,152
2606,1504M71210,1LL040200000,310,462,40,CCS A,EF4F6400,1196,14340,264,65,0.284,1000,823,16.5,4.062,3.939,0.13,0.16,0.82,0.033,0.001,0.001,0.001,0.02,0.04,0.03,0,0.013,0.0043,0.276866667,0.996933333,177
2607,1513N01400,1LL040395700,327,442,43,CCS A,EF4G8100,1263,14024,122,70,0.091,1136,884,6.1,1.743,11.475,0.16,0.13,0.53,0.033,0.001,0,0.001,0.02,0.04,0.03,0,0.012,0.0041,0.258333333,0.735833333,252
2608,1513M97300,1LL040395800,326,443,55,CCS A,EF4G8100,1266,13759,122,70,0.152,1133,855,7,1.743,10,0.16,0.13,0.53,0.033,0.001,0,0.001,0.02,0.04,0.03,0,0.012,0.0041,0.258333333,0.735833333,278
2609,1515K89400,1LL040515000,359,459,35,CCS A,ZF4H6100,1205,16340,264,70,0.295,1050,826,12,3.771,5.833,0.15,0.12,0.53,0.03,0,0,0.004,0.02,0.05,0.04,0.01,0.018,0.0044,0.253,0.736666667,224
2610,1515K94200,1LL040515100,325,449,41.5,CCS A,ZF4H6100,1194,15430,264,70,0.268,1061,841,12,3.771,5.833,0.15,0.12,0.53,0.03,0,0,0.004,0.02,0.05,0.04,0.01,0.018,0.0044,0.253,0.736666667,220
2611,1515L26800,1LL040515800,313,458,43.5,CCS A,ZF4H6100,1209,13194,264,70,0.264,982,824,16,3.771,4.375,0.16,0.14,0.52,0.031,0.001,0,0.003,0.02,0.03,0.03,0,0.016,0.003,0.256,0.716166667,158
2612,1515L26800,1LL040515900,322,456,44,CCS A,ZF4H6100,1209,13194,264,70,0.264,982,824,16,3.771,4.375,0.16,0.14,0.52,0.031,0.001,0,0.003,0.02,0.03,0.03,0,0.016,0.003,0.256,0.716166667,158
2613,1512L99400,1LL040708000,329,451,39,CCS A,ZF4H6100,1205,13321,264,70,0.259,973,821,15,3.771,4.667,0.14,0.11,0.63,0.028,0.001,0,0.002,0.02,0.05,0.03,0,0.017,0.0048,0.255666667,0.825166667,152
2614,1512M73200,1LL040778200,356,470,35.5,CCS A,ZF4H6100,1149.5,14722,264,70,0.251,1089,846,16.39,3.771,5.833,0.16,0.1,0.53,0.034,0,0,0.002,0.02,0.04,0.04,0.01,0.012,0.0037,0.262333333,0.736,243
2615,1509P41400,1LL040778900,375,457,32.5,CCS A,ZF4H6100,1210,12831,264,60,0.322,971,816,20.2,4.4,2.97,0.15,0.1,0.53,0.033,0.001,0,0.002,0.02,0.04,0.08,0.01,0.023,0.0107,0.260333333,0.728,155
2616,1511Q13230,1LL041059400,310,446,37,CCS A,ZF4H6100,1173,14386,264,70,0.231,1023,827,14,3.771,5,0.17,0.1,0.52,0.024,0.001,0,0.002,0.02,0.03,0.03,0,0.024,0.0053,0.266,0.724833333,196
2617,1524M14100,1LL041081400,352,447,38,CCS A,EF4F4100,1196,13885,222,100,0.238,886,856,50,2.22,2,0.11,0.18,1.08,0.033,0.015,0.001,0.011,0.02,0.03,0.03,0,0.014,0.0034,0.299533333,1.2276,30
2618,1509M91420,1LL041376300,300,440,44.5,CCS A,ZF4H6100,1230,16148,264,70,0.249,1044,829,10,3.771,7,0.16,0.11,0.53,0.029,0.001,0.001,0.001,0.02,0.04,0.04,0.01,0.021,0.0046,0.262533333,0.736433333,215
2619,1513M79220,1LL041378600,352,442,34,CCS A,ZF4H7100,1190,14213,264,64.99,0.246,922,794,18,4.062,3.611,0.15,0.11,0.62,0.028,0.001,0,0.002,0.02,0.03,0.04,0,0.017,0.0053,0.264666667,0.805666667,128
2620,1513M80200,1LL041379600,326,451,45.5,CCS A,ZF4H7100,1188,14249,264,65,0.247,926,780,18,4.062,3.611,0.15,0.11,0.62,0.028,0.001,0,0.002,0.02,0.03,0.04,0,0.017,0.0053,0.264666667,0.805666667,146
2621,1513M80400,1LL041379700,329,449,36.5,CCS A,ZF4H7100,1188,14249,264,65,0.247,926,780,18,4.062,3.611,0.15,0.11,0.62,0.028,0.001,0,0.002,0.02,0.03,0.04,0,0.017,0.0053,0.264666667,0.805666667,146
2622,1513M79400,1LL041380700,342,459,40.5,CCS A,ZF4H7100,1190,14213,264,64.99,0.246,922,794,18,4.062,3.611,0.15,0.11,0.62,0.028,0.001,0,0.002,0.02,0.03,0.04,0,0.017,0.0053,0.264666667,0.805666667,128
2623,1514M99300,1LL041488600,333,440,40,CCS A,ZF4H7100,1149.5,16067,264,75,0.216,912,806,18.39,3.52,3,0.14,0.11,0.63,0.028,0.001,0,0.002,0.02,0.05,0.03,0,0.017,0.0048,0.255666667,0.825166667,106
2624,1514N00300,1LL041489600,318,448,40,CCS A,ZF4H7100,1149.5,15965,264,79.99,0.26,947,845,18.39,2.775,2.827,0.15,0.11,0.62,0.028,0.001,0,0.002,0.02,0.03,0.04,0,0.017,0.0053,0.264666667,0.805666667,102
2625,1514M98300,1LL041528200,303,434,39.5,CCS A,ZF4H7100,1149.5,16203,264,70,0.299,959,835,18.39,3.171,2.893,0.15,0.11,0.62,0.028,0.001,0,0.002,0.02,0.03,0.04,0,0.017,0.0053,0.264666667,0.805666667,124
2626,1515L11800,1LL041669600,326,444,33.5,CCS A,ZF4H6100,1208,15949,264,70,0.263,980,819,20,3.771,3.5,0.16,0.13,0.53,0.031,0,0,0.003,0.02,0.04,0.04,0,0.017,0.0034,0.260333333,0.736333333,161
2627,1515L13800,1LL041669700,304,437,38.5,CCS A,ZF4H6100,1193,12941,264,75,0.226,981,841,20,3.52,3.75,0.16,0.13,0.53,0.031,0,0,0.003,0.02,0.04,0.04,0,0.017,0.0034,0.260333333,0.736333333,140
2628,1515M06600,1LL041819900,305,438,35,CCS A,ZF4H6100,1149.5,0,223.74,65,0.311,985,826,20.4,4.062,3.611,0.16,0.13,0.53,0.031,0,0,0.003,0.02,0.04,0.04,0,0.017,0.0034,0.260333333,0.736333333,159
2629,1516M98400,1LL041873200,363,472,35.5,CCS A,ZF4H6100,1193,12472,264,70,0.254,945,826,25,3.771,2.8,0.16,0.12,0.55,0.037,0.002,0,0.002,0.02,0.04,0.03,0.01,0.011,0.0047,0.263666667,0.756166667,119
2630,1516N01400,1LL041873300,353,444,33,CCS A,ZF4H6100,1196,13149,264,69.99,0.216,957,827,25,3.772,2.8,0.16,0.12,0.55,0.037,0.002,0,0.002,0.02,0.04,0.03,0.01,0.011,0.0047,0.263666667,0.756166667,130
2631,1516N08400,1LL041873400,359,447,33,CCS A,ZF4H6100,1188,12227,264,69.99,0.257,960,832,25,3.772,2.8,0.16,0.12,0.55,0.037,0.002,0,0.002,0.02,0.04,0.03,0.01,0.011,0.0047,0.263666667,0.756166667,128
2632,1516N17800,1LL041873700,343,448,22.5,CCS A,ZF4H6100,1185,12700,264,70,0.269,984,821,20,3.771,3.5,0.17,0.11,0.54,0.031,0.002,0,0.002,0.02,0.03,0.07,0.01,0.018,0.0056,0.279333333,0.747833333,163
2633,1516N22400,1LL041873800,365,451,34.5,CCS A,ZF4H6100,1214,13129,264,70,0.224,985,822,25,3.771,2.8,0.17,0.11,0.54,0.031,0.002,0,0.002,0.02,0.03,0.07,0.01,0.018,0.0056,0.279333333,0.747833333,163
2634,1516N37A00,1LL041874400,300,428,38.5,CCS A,ZF4H6100,1192,13097,264,70,0.265,1018,813,15,3.771,4.667,0.16,0.13,0.54,0.039,0.002,0,0.002,0.02,0.03,0.05,0.01,0.018,0.0086,0.265333333,0.7375,205
2635,1516N44A00,1LL041874700,356,464,36.5,CCS A,ZF4H6100,1183,13534,264,70,0.272,1020,817,15,3.771,4.667,0.17,0.14,0.56,0.034,0.001,0.001,0.003,0.02,0.03,0.07,0.01,0.02,0.0028,0.282866667,0.768933333,203
2636,1516N52600,1LL041875000,360,462,33.5,CCS A,ZF4H6100,1191,13348,264,69.99,0.233,1025,829,15,3.772,4.666,0.17,0.13,0.53,0.025,0.003,0.001,0.004,0.02,0.03,0.08,0.01,0.021,0.0019,0.279866667,0.7391,196
2637,1516N55A00,1LL041875100,336,450,33,CCS A,ZF4H6100,1204,13268,264,70,0.265,1060,821,13,3.771,5.385,0.17,0.13,0.53,0.025,0.003,0.001,0.004,0.02,0.03,0.08,0.01,0.021,0.0019,0.279866667,0.7391,239
2638,1516N95C00,1LL041875200,373,472,38.5,CCS A,ZF4H6100,1194,13289,264,70,0.266,1043,817,13,3.771,5.385,0.17,0.13,0.53,0.025,0.003,0.001,0.004,0.02,0.03,0.08,0.01,0.021,0.0019,0.279866667,0.7391,226
2639,1516P01C00,1LL041875500,361,459,32,CCS A,ZF4H6100,1210,12936,264,69.99,0.262,1052,812,12,3.772,5.833,0.16,0.15,0.52,0.029,0,0,0.002,0.01,0.03,0.06,0.01,0.017,0.0038,0.263333333,0.718666667,240
2640,1516P09C00,1LL041875800,371,471,29.5,CCS A,ZF4H6100,1210,12570,264,70,0.264,1069,830,12,3.771,5.833,0.16,0.13,0.52,0.035,0,0,0.002,0.02,0.03,0.07,0.01,0.027,0.0026,0.266,0.7185,239
2641,1516P20600,1LL041875900,398,487,32,CCS A,ZF4H6100,1223,12969,264,70,0.267,1081,836,11,3.771,6.364,0.16,0.13,0.52,0.035,0,0,0.002,0.02,0.03,0.07,0.01,0.027,0.0026,0.266,0.7185,245
2642,1516P26A00,1LL041876400,338,457,39,CCS A,ZF4H6100,1222,12829,264,70,0.261,1080,848,12,3.771,5.833,0.16,0.13,0.55,0.037,0.004,0,0.003,0.03,0.05,0.06,0.01,0.017,0.0059,0.271,0.768,232
2643,1517K98A00,1LL041876800,333,456,32.5,CCS A,ZF4H6100,1196,14080,264,75,0.245,1033,845,13,3.52,5.769,0.17,0.12,0.51,0.026,0,0,0.002,0.02,0.03,0.06,0.01,0.018,0.0047,0.272333333,0.717666667,188
2644,1517L08A00,1LL041876900,335,459,40,CCS A,ZF4H6100,1197,13980,264,70,0.262,1036,832,13,3.771,5.385,0.17,0.12,0.51,0.026,0,0,0.002,0.02,0.03,0.06,0.01,0.018,0.0047,0.272333333,0.717666667,204
2645,1517L10A00,1LL041877000,333,460,38,CCS A,ZF4H6100,1204,13955,264,69.99,0.263,1032,840,13,3.772,5.384,0.17,0.12,0.51,0.026,0,0,0.002,0.02,0.03,0.06,0.01,0.018,0.0047,0.272333333,0.717666667,192
2646,1517L17C00,1LL041877100,334,449,43.5,CCS A,ZF4H6100,1195,13940,264,70,0.263,1025,827,13,3.771,5.385,0.17,0.12,0.51,0.026,0,0,0.002,0.02,0.03,0.06,0.01,0.018,0.0047,0.272333333,0.717666667,198
2647,1512M73300,1LL042040500,257,439,38.5,CCS A,ZF4H6100,1149.5,14722,264,70,0.251,1089,846,16.39,3.771,5.833,0.16,0.1,0.53,0.034,0,0,0.002,0.02,0.04,0.04,0.01,0.012,0.0037,0.262333333,0.736,243
2648,1518L88400,1LL042134500,330,457,41,CCS A,ZF4H6100,1208,12547,222,70,0.254,1084,849,8.2,3.171,8.537,0.17,0.12,0.54,0.017,0.001,0.001,0.002,0.02,0.05,0.08,0.01,0.018,0.0048,0.282866667,0.768766667,235
2649,1518M00500,1LL042134600,357,464,43,CCS A,ZF4H6100,1204,12551,222,85,0.129,1103,816,8.2,2.612,10.366,0.17,0.12,0.54,0.017,0.001,0.001,0.002,0.02,0.05,0.08,0.01,0.018,0.0048,0.282866667,0.768766667,287
2650,1518M21400,1LL042135100,336,450,48.5,CCS A,ZF4H6100,1209,12499,222,69.99,0.275,1108,854,8.2,3.172,8.535,0.16,0.12,0.54,0.025,0.001,0,0.002,0.02,0.03,0.13,0.02,0.012,0.0036,0.283333333,0.741833333,254
2651,1517L22800,1LL042321100,358,477,29,CCS A,ZF4H6100,1192,13909,264,69.99,0.265,1029,821,12,3.772,5.833,0.16,0.12,0.52,0.032,0.001,0,0.003,0.02,0.03,0.05,0.01,0.023,0.0029,0.262,0.717166667,208
2652,1517K29C00,1LL042337900,347,475,37,CCS A,ZF4H6100,1176,12240,264,75,0.21,1041,820,12,3.52,6.25,0.17,0.15,0.55,0.038,0,0,0.002,0.03,0.03,0.05,0.02,0.016,0.0092,0.279666667,0.758833333,221
2653,1517K28A00,1LL042338000,333,462,42.5,CCS A,ZF4H6100,1179,12237,264,75,0.207,1043,837,12,3.52,6.25,0.17,0.15,0.55,0.038,0,0,0.002,0.03,0.03,0.05,0.02,0.016,0.0092,0.279666667,0.758833333,206
2654,1517K26A00,1LL042338100,339,464,33.5,CCS A,ZF4H6100,1197,12168,264,75,0.209,1041,847,12,3.52,6.25,0.17,0.15,0.55,0.038,0,0,0.002,0.03,0.03,0.05,0.02,0.016,0.0092,0.279666667,0.758833333,194
2655,1517K62A00,1LL042338300,344,456,34.5,CCS A,ZF4H6100,1202,14163,264,75,0.198,1039,834,12,3.52,6.25,0.15,0.12,0.51,0.032,0.001,0.001,0.002,0.02,0.03,0.07,0.02,0.021,0.0072,0.256533333,0.698933333,205
2656,1517K60A00,1LL042338400,368,472,38,CCS A,ZF4H6100,1170,13847,264,75,0.207,1002,809,12,3.52,6.25,0.15,0.12,0.51,0.032,0.001,0.001,0.002,0.02,0.03,0.07,0.02,0.021,0.0072,0.256533333,0.698933333,193
2657,1517K57600,1LL042338500,361,469,33.5,CCS A,ZF4H6100,1204,13965,264,65,0.348,996,836,13,4.062,5,0.15,0.12,0.51,0.032,0.001,0.001,0.002,0.02,0.03,0.07,0.02,0.021,0.0072,0.256533333,0.698933333,160
2658,1517K56600,1LL042338600,342,458,33,CCS A,ZF4H6100,1182,14108,264,65,0.348,997,839,13,4.062,5,0.15,0.12,0.51,0.032,0.001,0.001,0.002,0.02,0.03,0.07,0.02,0.021,0.0072,0.256533333,0.698933333,158
2659,1517K40A00,1LL042338700,367,469,35.5,CCS A,ZF4H6100,1193,12733,264,75,0.21,1038,812,12,3.52,6.25,0.16,0.1,0.51,0.028,0,0,0.002,0.02,0.03,0.05,0.02,0.013,0.0048,0.262333333,0.707166667,226
2660,1517K39A00,1LL042338800,351,462,30.5,CCS A,ZF4H6100,1207,12666,264,75,0.209,1025,816,12,3.52,6.25,0.16,0.1,0.51,0.028,0,0,0.002,0.02,0.03,0.05,0.02,0.013,0.0048,0.262333333,0.707166667,209
2661,1517K35600,1LL042338900,363,468,37.5,CCS A,ZF4H6100,1199,12802,264,64.99,0.348,970,837,13,4.062,4.999,0.16,0.1,0.51,0.028,0,0,0.002,0.02,0.03,0.05,0.02,0.013,0.0048,0.262333333,0.707166667,133
2662,1517K34600,1LL042339000,350,461,34,CCS A,ZF4H6100,1208,12721,264,65,0.348,995,848,13,4.062,5,0.16,0.1,0.51,0.028,0,0,0.002,0.02,0.03,0.05,0.02,0.013,0.0048,0.262333333,0.707166667,147
2663,1517L06A00,1LL042339100,348,465,35,CCS A,ZF4H6100,1198,14066,264,69.99,0.23,1027,832,13,3.772,5.384,0.16,0.1,0.52,0.036,0.001,0,0.001,0.02,0.03,0.06,0.01,0.015,0.0072,0.264,0.717,195
2664,1517L04A00,1LL042339200,345,465,34,CCS A,ZF4H6100,1201,14015,264,70,0.233,1033,840,13,3.771,5.385,0.16,0.1,0.52,0.036,0.001,0,0.001,0.02,0.03,0.06,0.01,0.015,0.0072,0.264,0.717,193
2665,1517L01600,1LL042339300,329,448,36.5,CCS A,ZF4H6100,1202,13769,264,69.99,0.233,1031,852,13,3.772,5.384,0.16,0.1,0.52,0.036,0.001,0,0.001,0.02,0.03,0.06,0.01,0.015,0.0072,0.264,0.717,179
2666,1517K77600,1LL042339400,350,462,33.5,CCS A,ZF4H6100,1201,13879,264,64.99,0.35,995,850,13,4.062,4.999,0.16,0.12,0.53,0.033,0,0,0.001,0.02,0.04,0.05,0.01,0.017,0.0071,0.264333333,0.737166667,145
2667,1517K74800,1LL042339500,347,462,33,CCS A,ZF4H6100,1194,13957,264,70,0.266,991,844,14,3.771,5,0.16,0.12,0.53,0.033,0,0,0.001,0.02,0.04,0.05,0.01,0.017,0.0071,0.264333333,0.737166667,147
2668,1517K71600,1LL042339600,344,451,39,CCS A,ZF4H6100,1196,13687,264,65,0.324,996,856,15,4.062,4.333,0.16,0.12,0.53,0.033,0,0,0.001,0.02,0.04,0.05,0.01,0.017,0.0071,0.264333333,0.737166667,140
2669,1517K85500,1LL042339700,368,485,33,CCS A,ZF4H6100,1183,13971,264,64.99,0.31,995,849,15,4.062,4.333,0.16,0.15,0.55,0.032,0,0,0.002,0.02,0.04,0.03,0.01,0.013,0.0053,0.263666667,0.757166667,146
2670,1517K82300,1LL042339800,360,473,36,CCS A,ZF4H6100,1179,14115,264,64.99,0.293,995,851,15,4.062,4.333,0.16,0.15,0.55,0.032,0,0,0.002,0.02,0.04,0.03,0.01,0.013,0.0053,0.263666667,0.757166667,144
2671,1517K63A00,1LL042364500,343,455,39,CCS A,ZF4H6100,1182,14140,264,75,0.188,1024,823,12,3.52,6.25,0.15,0.12,0.51,0.032,0.001,0.001,0.002,0.02,0.03,0.07,0.02,0.021,0.0072,0.256533333,0.698933333,201
2672,1517L84200,1LL042364700,356,469,39,CCS A,ZF4H6100,1149.5,0,263,69.99,0.23,1027,832,13.39,3.772,5.384,0.16,0.15,0.55,0.032,0,0,0.002,0.02,0.04,0.03,0.01,0.013,0.0053,0.263666667,0.757166667,195
2673,1518P01300,1LL042393300,313,446,40,CCS A,ZF4H6100,1223,13160,181,70,0.144,1089,879,8.5,2.586,8.235,0.16,0.16,0.52,0.029,0.004,0,0.002,0.02,0.03,0.03,0,0.012,0.0031,0.256,0.716833333,210
2674,1518N89300,1LL042393400,326,450,47.5,CCS A,ZF4H6100,1247,14637,181,65,0.168,1141,857,7,2.785,9.286,0.16,0.16,0.52,0.029,0.004,0,0.002,0.02,0.03,0.03,0,0.012,0.0031,0.256,0.716833333,284
2675,1517L84420,1LL042398300,300,446,42.5,CCS A,ZF4H6100,1149.5,0,263,69.99,0.23,1027,832,13.39,3.772,5.384,0.16,0.15,0.55,0.032,0,0,0.002,0.02,0.04,0.03,0.01,0.013,0.0053,0.263666667,0.757166667,195
2676,1517L84300,1LL042431800,310,448,40.5,CCS A,ZF4H6100,1149.5,0,263,69.99,0.23,1027,832,13.39,3.772,5.384,0.16,0.15,0.55,0.032,0,0,0.002,0.02,0.04,0.03,0.01,0.013,0.0053,0.263666667,0.757166667,195
2677,1428P95200,1LL042553700,281,430,40,CCS A,EF4G8100,1196,12391,264,70,0.274,1051,835,10,3.771,7,0.16,0.11,0.53,0.026,0,0,0.002,0.02,0.04,0.05,0.01,0.018,0.0052,0.264333333,0.736833333,216
2678,1518N05100,1LL042627900,357,483,38,CCS A,EF4R5100,1196,12180,222,79.99,0.26,947,845,28.3,2.775,2.827,0.16,0.15,0.92,0.029,0.011,0.001,0.013,0.02,0.03,0.09,0.01,0.018,0.003,0.336866667,1.120266667,102
2679,1518N04200,1LL042650400,387,491,34.5,CCS A,ZF4H6100,1213,12058,222,70,0.299,959,835,24.2,3.171,2.893,0.16,0.1,0.53,0.028,0.001,0.001,0.002,0.02,0.03,0.14,0.02,0.027,0.0043,0.283866667,0.731766667,124
2680,1518N37240,1LL042886600,319,462,41,CCS A,ZF4H6100,1149.5,0,223,70,0.231,1023,827,8.45,3.771,5,0.17,0.12,0.54,0.017,0.001,0.001,0.002,0.02,0.05,0.08,0.01,0.018,0.0048,0.282866667,0.768766667,196
2681,1518N36230,1LL042896300,314,450,44.5,CCS A,ZF4H6100,1149.5,0,223,95,0.193,1126,821,8.45,2.337,13.571,0.17,0.12,0.54,0.017,0.001,0.001,0.002,0.02,0.05,0.08,0.01,0.018,0.0048,0.282866667,0.768766667,305
2682,1518N36320,1LL042896700,343,466,41,CCS A,ZF4H6100,1149.5,0,223,95,0.193,1126,821,8.45,2.337,13.571,0.17,0.12,0.54,0.017,0.001,0.001,0.002,0.02,0.05,0.08,0.01,0.018,0.0048,0.282866667,0.768766667,305
2683,1518N37320,1LL042941500,315,463,43,CCS A,ZF4H6100,1149.5,0,223,70,0.231,1023,827,8.45,3.771,5,0.17,0.12,0.54,0.017,0.001,0.001,0.002,0.02,0.05,0.08,0.01,0.018,0.0048,0.282866667,0.768766667,196
2684,1519L62400,1LL043086400,323,451,40.5,CCS A,ZF4H6100,1201,11940,222,70,0.273,1027,845,12,3.171,5.833,0.17,0.13,0.52,0.032,0.001,0.001,0.002,0.02,0.03,0.12,0.01,0.018,0.0028,0.2862,0.7311,182
2685,1519M17800,1LL043090700,313,446,37,CCS A,ZF4H6100,1207,11897,264,75,0.244,1011,819,12,3.52,6.25,0.16,0.13,0.55,0.036,0.001,0.001,0.002,0.02,0.04,0.04,0.01,0.022,0.0069,0.265866667,0.7571,192
2686,1519M19200,1LL043090800,353,471,39,CCS A,ZF4H6100,1190,11980,264,75,0.229,993,834,12,3.52,6.25,0.16,0.13,0.55,0.036,0.001,0.001,0.002,0.02,0.04,0.04,0.01,0.022,0.0069,0.265866667,0.7571,159
2687,1519M21A00,1LL043090900,352,464,35,CCS A,ZF4H6100,1204,11861,264,70,0.228,1002,826,12,3.771,5.833,0.16,0.13,0.55,0.036,0.001,0.001,0.002,0.02,0.04,0.04,0.01,0.022,0.0069,0.265866667,0.7571,176
2688,1519M23C00,1LL043091400,353,465,35,CCS A,ZF4H6100,1198,11736,264,70,0.261,997,809,13,3.771,5.385,0.16,0.13,0.54,0.025,0.001,0,0.004,0.02,0.04,0.03,0,0.014,0.003,0.26,0.745833333,188
2689,1519L95800,1LL043092100,330,456,39,CCS A,ZF4H6100,1216,12291,264,75,0.212,1007,822,14,3.52,5.357,0.16,0.14,0.54,0.026,0.001,0,0.003,0.02,0.04,0.04,0.01,0.017,0.0049,0.264,0.747333333,185
2690,1519M12A00,1LL043092200,325,449,38,CCS A,ZF4H6100,1198,11986,264,75,0.237,1010,835,15,3.52,5,0.16,0.14,0.54,0.026,0.001,0,0.003,0.02,0.04,0.04,0.01,0.017,0.0049,0.264,0.747333333,175
2691,1519M13A00,1LL043092300,332,456,35,CCS A,ZF4H6100,1190,11874,264,75,0.24,1001,830,15,3.52,5,0.16,0.14,0.54,0.026,0.001,0,0.003,0.02,0.04,0.04,0.01,0.017,0.0049,0.264,0.747333333,171
2692,1520K31A00,1LL043092600,366,464,34.5,CCS A,ZF4H6100,1186,12850,264,70,0.264,990,836,15,3.771,4.667,0.16,0.1,0.52,0.037,0.001,0,0.003,0.04,0.03,0.03,0,0.013,0.0057,0.257333333,0.714833333,154
2693,1520K37800,1LL043092700,325,441,38.5,CCS A,ZF4H6100,1197,13102,264,70,0.235,983,829,16,3.771,4.375,0.16,0.1,0.52,0.037,0.001,0,0.003,0.04,0.03,0.03,0,0.013,0.0057,0.257333333,0.714833333,154
2694,1519L94800,1LL043093700,315,452,39.5,CCS A,ED4A7100,1203,11656,264,64.99,0.252,1047,852,16,4.062,4.062,0.15,0.22,0.65,0.035,0.002,0.001,0.004,0.02,0.04,0.05,0.01,0.018,0.0027,0.274533333,0.8506,195
2695,1519L70600,1LL043100600,357,471,29,CCS A,ZF4H6100,1208,11697,222,65,0.234,1010,830,15,3.415,4.333,0.16,0.12,0.54,0.025,0.001,0,0.002,0.02,0.03,0.13,0.02,0.012,0.0036,0.283333333,0.741833333,180
2696,1520K43600,1LL043456400,327,453,35,CCS A,ZF4H6100,1173,12871,264,75,0.216,912,806,25,3.52,3,0.16,0.12,0.51,0.028,0.002,0,0.002,0.02,0.03,0.04,0.01,0.014,0.0072,0.258333333,0.706666667,106
2697,1520K39600,1LL043456500,322,448,36.5,CCS A,ZF4H6100,1198,12840,264,70,0.245,958,825,18,3.771,3.889,0.16,0.12,0.51,0.028,0.002,0,0.002,0.02,0.03,0.04,0.01,0.014,0.0072,0.258333333,0.706666667,133
2698,1528K93200,1LL043906600,338,459,35,CCS A,ZF4H6100,1192,13104,264,69.99,0.266,972,829,18,3.772,3.888,0.16,0.11,0.52,0.034,0,0.001,0.002,0.02,0.03,0.05,0.01,0.009,0.0059,0.2622,0.716933333,143
2699,1521M62400,1LL044128700,428,509,29,CCS A,ZF4H6100,1188,12926,264,70,0.268,941,796,20,3.771,3.5,0.17,0.22,0.72,0.043,0.015,0.001,0.015,0.03,0.03,0.06,0.01,0.014,0.003,0.3082,0.9311,145
2700,1606Q21200,1LL044398800,351,464,34.5,CCS A,ZF4H6100,1192,12346,264,69.99,0.229,999,842,15.1,3.772,4.635,0.16,0.1,0.55,0.043,0.001,0,0.002,0.02,0.03,0.04,0.01,0.022,0.0111,0.265,0.746,157
2701,1524Q87100,1LL044422200,323,465,32.5,CCS A,EF4R5200,1203,15344,222,70,0.232,961,846,25,3.171,2.8,0.15,0.2,1.11,0.038,0.002,0.002,0.004,0.01,0.03,0.05,0.01,0.027,0.0088,0.350066667,1.300033333,115
2702,1524Q89400,1LL044423400,332,458,34,CCS A,ZF4H6100,1202,15923,222,69.99,0.317,952,824,21,3.172,3.333,0.16,0.12,0.55,0.029,0.001,0,0.003,0.02,0.05,0.03,0.01,0.009,0.008,0.264333333,0.766166667,128
2703,1524R04400,1LL044423800,325,451,40,CCS A,ZF4H6100,1222,15093,222,90,0.226,1136,834,8,2.467,11.25,0.16,0.13,0.54,0.021,0.001,0,0.003,0.02,0.04,0.03,0,0.01,0.0061,0.26,0.745833333,302
2704,1524R74700,1LL044425000,290,431,40.5,CCS A,ZF4H6100,1229,17720,222,95,0.193,1126,821,7,2.337,13.571,0.15,0.1,0.53,0.032,0.001,0,0.001,0.02,0.05,0.03,0.01,0.017,0.0134,0.251,0.7355,305
2705,1523N77A00,1LL044782800,367,467,35,CCS A,ZF4H6100,1214,13433,264,75,0.244,1106,825,10,3.52,7.5,0.17,0.1,0.55,0.043,0,0,0.002,0.01,0.03,0.05,0.01,0.01,0.0092,0.276333333,0.7565,281
2706,1523P22500,1LL044783700,399,498,38,CCS A,ZF4H6100,1209,13174,264,75,0.25,1007,814,12,3.52,6.25,0.16,0.08,0.67,0.029,0.008,0.011,0.002,0.02,0.04,0.06,0.01,0.018,0.0028,0.291866667,0.877433333,193
2707,1531M46800,1LL044786600,306,438,38.5,CCS A,ZF4H6100,1214,13648,264,60,0.275,1022,845,15,4.4,4,0.15,0.1,0.53,0.026,0.001,0,0.002,0.01,0.04,0.03,0.01,0.019,0.0034,0.249666667,0.7255,177
2708,1525L78600,1LL044787700,311,441,26.5,CCS A,ZF4H6100,1205,14987,264,70,0.224,968,847,22,3.771,3.182,0.16,0.13,0.52,0.041,0,0,0.003,0.02,0.05,0.05,0.01,0.017,0.0045,0.263333333,0.7375,121
2709,1524L08320,1LL044989200,327,436,41,CCS A,EF4G5100,1185,13629,222,69.99,0.319,941,825,13,3.172,5.384,0.1,0.16,0.82,0.03,0.011,0,0.002,0.01,0.03,0.04,0.01,0.015,0.0013,0.249333333,0.958,116
2710,1524L04200,1LL044989600,363,448,40,CCS A,EF4G5100,1192,13587,222,69.99,0.281,932,797,15,3.172,4.666,0.1,0.16,0.82,0.03,0.011,0,0.002,0.01,0.03,0.04,0.01,0.015,0.0013,0.249333333,0.958,135
2711,1524L97300,1LL045042500,323,424,42.5,CCS A,EF4G7300,1223,13783,222,70,0.26,944,806,15,3.171,4.667,0.1,0.18,0.82,0.029,0.002,0.001,0.002,0.02,0.04,0.04,0.01,0.009,0.0032,0.250866667,0.968766667,138
2712,1524L97400,1LL045042600,311,418,42,CCS A,EF4G7300,1223,13783,222,70,0.26,944,806,15,3.171,4.667,0.1,0.18,0.82,0.029,0.002,0.001,0.002,0.02,0.04,0.04,0.01,0.009,0.0032,0.250866667,0.968766667,138
2713,1524L93700,1LL045177700,315,418,42.5,CCS A,EF4G7300,1210,13996,222,70,0.264,1031,811,9.5,3.171,7.368,0.1,0.18,0.82,0.029,0.002,0.001,0.002,0.02,0.04,0.04,0.01,0.009,0.0032,0.250866667,0.968766667,220
2714,1525M07500,1LL045230500,301,445,37,CCS A,ZF4H6100,1149.5,19936,222,70,0.26,944,806,12.39,3.171,4.667,0.16,0.12,0.55,0.029,0.001,0,0.003,0.02,0.05,0.03,0.01,0.009,0.008,0.264333333,0.766166667,138
2715,1525M30400,1LL045233100,334,447,40,CCS A,ZF4H6100,1149.5,20373,222,70,0.26,944,806,10.39,3.171,4.667,0.15,0.11,0.53,0.019,0.002,0,0.002,0.03,0.04,0.04,0.01,0.016,0.0048,0.253,0.726333333,138
2716,1525M72500,1LL045240500,332,447,40.5,CCS A,ZF4H6100,1149.5,19195,222,70,0.26,944,806,13.39,3.171,4.667,0.16,0.13,0.54,0.022,0.001,0,0.002,0.02,0.04,0.07,0.03,0.021,0.0046,0.274,0.749833333,138
2717,1525N48400,1LL045243800,290,431,40,CCS A,ZF4H6100,1149.5,22530,222,70,0.26,944,806,12.39,3.171,4.667,0.16,0.13,0.54,0.022,0.001,0,0.002,0.02,0.04,0.07,0.03,0.021,0.0046,0.274,0.749833333,138
2718,1525N03500,1LL045244200,352,453,34,CCS A,ZF4H6100,1149.5,19140,222,70,0.26,944,806,13.39,3.171,4.667,0.16,0.13,0.54,0.022,0.001,0,0.002,0.02,0.04,0.07,0.03,0.021,0.0046,0.274,0.749833333,138
2719,1525N02400,1LL045244500,320,442,35,CCS A,ZF4H6100,1149.5,19182,222,70,0.26,944,806,13.89,3.171,4.667,0.16,0.13,0.54,0.022,0.001,0,0.002,0.02,0.04,0.07,0.03,0.021,0.0046,0.274,0.749833333,138
2720,1525N00400,1LL045245400,328,444,35.5,CCS A,ZF4H6100,1149.5,19079,222,70,0.26,944,806,14.39,3.171,4.667,0.16,0.13,0.54,0.022,0.001,0,0.002,0.02,0.04,0.07,0.03,0.021,0.0046,0.274,0.749833333,138
2721,1525N01400,1LL045245700,324,445,34.5,CCS A,ZF4H6100,1149.5,19064,222,70,0.26,944,806,15.39,3.171,4.667,0.16,0.13,0.54,0.022,0.001,0,0.002,0.02,0.04,0.07,0.03,0.021,0.0046,0.274,0.749833333,138
2722,1525N45400,1LL045246100,339,448,34.5,CCS A,ZF4H6100,1149.5,18814,222,70,0.26,944,806,15.39,3.171,4.667,0.15,0.13,0.54,0.037,0.001,0,0.003,0.02,0.04,0.07,0.03,0.021,0.0039,0.264,0.739833333,138
2723,1525N44400,1LL045246200,319,451,35,CCS A,ZF4H6100,1149.5,18722,222,70,0.26,944,806,16.39,3.171,4.667,0.15,0.13,0.54,0.037,0.001,0,0.003,0.02,0.04,0.07,0.03,0.021,0.0039,0.264,0.739833333,138
2724,1525N76400,1LL045287400,313,446,43,CCS A,ZF4H6100,1149.5,17697,222,70,0.26,944,806,12.39,3.171,4.667,0.16,0.12,0.55,0.029,0.001,0,0.003,0.02,0.05,0.03,0.01,0.009,0.008,0.264333333,0.766166667,138
2725,1525N03600,1LL045289000,318,438,42,CCS A,ZF4H6100,1149.5,19140,222,70,0.26,944,806,13.39,3.171,4.667,0.16,0.13,0.54,0.022,0.001,0,0.002,0.02,0.04,0.07,0.03,0.021,0.0046,0.274,0.749833333,138
2726,1524L07300,1LL045354000,369,461,37,CCS A,EF4G5100,1195,13427,222,69.99,0.291,977,813,13.5,3.172,5.184,0.1,0.16,0.82,0.03,0.011,0,0.002,0.01,0.03,0.04,0.01,0.015,0.0013,0.249333333,0.958,164
2727,1524L10100,1LL045488600,342,442,44,CCS A,EF4G5100,1182,13580,222,70,0.29,959,841,12,3.171,5.833,0.1,0.16,0.82,0.03,0.011,0,0.002,0.01,0.03,0.04,0.01,0.015,0.0013,0.249333333,0.958,118
2728,1527K58200,1LL045544600,312,437,37,CCS A,EF4F4100,1185,15153,264,100,0.24,896,864,50,2.64,2,0.1,0.2,1.04,0.036,0.015,0.001,0.013,0.03,0.04,0.05,0.01,0.018,0.0021,0.2902,1.189933333,32
2729,1524R74600,1LL045768200,302,433,44,CCS A,ZF4H6100,1229,17720,222,95,0.193,1126,821,7,2.337,13.571,0.15,0.1,0.53,0.032,0.001,0,0.001,0.02,0.05,0.03,0.01,0.017,0.0134,0.251,0.7355,305
2730,1524R74500,1LL045768300,303,434,41,CCS A,ZF4H6100,1229,17720,222,95,0.193,1126,821,7,2.337,13.571,0.15,0.1,0.53,0.032,0.001,0,0.001,0.02,0.05,0.03,0.01,0.017,0.0134,0.251,0.7355,305
2731,1518N94220,1LL045892900,296,428,38,CCS A,ZF4H6100,1248,14691,181,65,0.129,1109,855,7,2.785,9.286,0.16,0.16,0.52,0.029,0.004,0,0.002,0.02,0.03,0.03,0,0.012,0.0031,0.256,0.716833333,254
2732,1528L08400,1LL046039700,326,462,42,CCS A,ZF4H6100,1203,14630,264,60,0.335,1058,851,12,4.4,5,0.17,0.23,0.53,0.034,0.005,0.007,0.005,0.02,0.06,0.08,0.01,0.015,0.0017,0.283066667,0.773033333,207
2733,1528L28900,1LL046040900,336,453,42.5,CCS A,ZF4H6100,1212,16240,264,75,0.242,1072,821,10,3.52,7.5,0.17,0.14,0.53,0.026,0.001,0,0.002,0.02,0.04,0.07,0.01,0.022,0.0044,0.278333333,0.748833333,251
2734,1527Q01A00,1LL046042700,375,469,35,CCS A,ZF4H6100,1193,13709,264,69.99,0.236,998,822,11,3.772,6.363,0.16,0.1,0.53,0.039,0,0,0.002,0.02,0.04,0.03,0.01,0.011,0.0061,0.260333333,0.7355,176
2735,1530R68600,1LL046125000,311,436,33.5,CCS A,ZF4H6100,1226,13965,264,65,0.283,970,833,20,4.062,3.25,0.15,0.1,0.53,0.03,0.002,0,0.004,0.02,0.04,0.02,0.01,0.007,0.0023,0.248333333,0.725,137
2736,1530S14A00,1LL046125500,298,432,40.5,CCS A,ZF4H6100,1212,13984,264,70,0.231,1016,810,12,3.771,5.833,0.15,0.12,0.52,0.032,0.002,0,0.002,0.02,0.04,0.03,0.01,0.011,0.0062,0.248666667,0.716166667,206
2737,1530S25C00,1LL046126100,371,472,29,CCS A,ZF4H6100,1197,13577,264,70,0.262,1004,790,11,3.771,6.364,0.16,0.1,0.51,0.038,0.001,0,0.004,0.02,0.04,0.05,0.01,0.015,0.0019,0.261,0.7165,214
2738,1530S30800,1LL046126200,335,461,45.5,CCS A,ZF4H6100,1208,13808,264,65,0.189,1087,872,11,4.062,5.909,0.16,0.1,0.51,0.038,0.001,0,0.004,0.02,0.04,0.05,0.01,0.015,0.0019,0.261,0.7165,215
2739,1531K01600,1LL046126300,346,465,33.5,CCS A,ZF4H6100,1176,13813,264,70,0.237,1081,837,10,3.771,7,0.16,0.1,0.51,0.038,0.001,0,0.004,0.02,0.04,0.05,0.01,0.015,0.0019,0.261,0.7165,244
2740,1531K06800,1LL046126500,352,459,39.5,CCS A,ZF4H6100,1203,13895,264,70,0.249,1075,828,10,3.771,7,0.17,0.11,0.53,0.027,0.003,0,0.003,0.02,0.05,0.04,0.01,0.013,0.004,0.273,0.756333333,247
2741,1531K17800,1LL046126600,328,441,45,CCS A,ZF4H6100,1181,13998,264,72,0.248,1092,836,10,3.667,7.2,0.17,0.11,0.53,0.027,0.003,0,0.003,0.02,0.05,0.04,0.01,0.013,0.004,0.273,0.756333333,256
2742,1531K19800,1LL046126700,352,463,39.5,CCS A,ZF4H6100,1217,14389,264,70,0.284,1069,817,10,3.771,7,0.17,0.11,0.53,0.027,0.003,0,0.003,0.02,0.05,0.04,0.01,0.013,0.004,0.273,0.756333333,252
2743,1531N46800,1LL046127100,341,464,39,CCS A,ZF4H7100,1188,13446,264,74.99,0.195,1072,857,10,3.52,7.499,0.15,0.17,0.62,0.033,0.001,0.001,0.003,0.02,0.06,0.03,0.01,0.025,0.0014,0.266866667,0.837933333,215
2744,1527K67220,1LL046138700,313,421,41,CCS A,EF4G5100,1170,14017,264,70,0.27,981,837,18,3.771,3.889,0.09,0.16,0.8,0.033,0.011,0.001,0.004,0.02,0.05,0.07,0.01,0.01,0.0015,0.2442,0.9496,144
2745,1524L22200,1LL046141000,342,445,34,CCS A,EF4G5100,1184,12953,222,80,0.266,911,851,25,2.775,3.2,0.1,0.15,0.83,0.033,0.011,0.001,0.002,0.02,0.03,0.03,0.01,0.014,0.0012,0.249866667,0.967266667,60
2746,1528K10200,1LL046142100,292,434,42.5,CCS A,ZF4H6100,1206,13514,264,70,0.218,1089,884,12,3.771,5.833,0.15,0.14,0.53,0.03,0.001,0.002,0.002,0.02,0.04,0.07,0.01,0.018,0.0036,0.258733333,0.729033333,205
2747,1529L60800,1LL046257600,344,469,36,CCS A,ZF4H6100,1204,14503,260,70,0.216,1030,822,14,3.714,5,0.16,0.12,0.53,0.032,0.001,0,0.001,0.01,0.04,0.04,0,0.018,0.0019,0.259666667,0.736,208
2748,1528K95100,1LL046565400,326,461,34.5,CCS A,ZF4H6100,1198,13225,264,60,0.324,1009,831,12,4.4,5,0.17,0.23,0.53,0.034,0.005,0.007,0.005,0.02,0.06,0.08,0.01,0.015,0.0017,0.283066667,0.773033333,178
2749,1530Q48200,1LL046609300,336,455,37,CCS A,ZF4H6100,1184,13263,264,90,0.245,896,839,34,2.933,2.647,0.16,0.19,0.61,0.035,0,0.001,0.002,0.01,0.04,0.15,0.02,0.016,0.0032,0.2992,0.825266667,57
2750,1530R66600,1LL046616600,324,447,42,CCS A,ZF4H6100,1203,16183,264,70,0.262,1035,830,12,3.771,5.833,0.16,0.1,0.52,0.038,0.002,0,0.004,0.02,0.04,0.05,0.01,0.015,0.0017,0.262666667,0.7265,205
2751,1530S00200,1LL046617200,296,429,37.5,CCS A,ZF4H6100,1193,15318,264,60,0.251,1025,830,15,4.4,4,0.16,0.1,0.51,0.038,0.001,0,0.004,0.02,0.04,0.05,0.01,0.015,0.0017,0.261,0.7165,195
2752,1530S01300,1LL046617300,316,437,35.5,CCS A,ZF4H6100,1186,13678,264,70,0.281,966,815,20,3.771,3.5,0.16,0.1,0.51,0.038,0.001,0,0.004,0.02,0.04,0.05,0.01,0.015,0.0017,0.261,0.7165,151
2753,1528N39700,1LL047024800,308,438,44,CCS A,ZF4H7100,1201,14616,264,70,0.241,1066,830,13,3.771,5.385,0.14,0.14,0.62,0.027,0.001,0,0.002,0.02,0.05,0.02,0.01,0.012,0.0031,0.254,0.816333333,236
2754,1530Q13300,1LL047036200,379,461,33,CCS A,ZF4H6100,1189,13387,264,70,0.21,943,817,18,3.771,3.889,0.14,0.11,0.63,0.028,0.001,0,0.002,0.02,0.05,0.03,0,0.017,0.0048,0.255666667,0.825166667,126
2755,1530Q47400,1LL047043100,344,469,34,CCS A,ZF4H6100,1197,16280,264,79.99,0.176,965,855,20,3.3,4,0.15,0.21,0.89,0.038,0.002,0.001,0.005,0.02,0.04,0.06,0.01,0.019,0.0021,0.316533333,1.090766667,110
2756,1531N45300,1LL047076400,324,447,36.5,CCS A,ZF4H6100,1196,13524,264,64.99,0.26,1050,842,15,4.062,4.333,0.17,0.11,0.53,0.027,0.003,0,0.003,0.02,0.05,0.04,0.01,0.013,0.004,0.273,0.756333333,208
2757,1531K24500,1LL047081000,304,440,43.5,CCS A,ZF4H6100,1204,13803,264,75,0.29,1062,848,12,3.52,6.25,0.16,0.1,0.52,0.032,0,0,0.002,0.02,0.04,0.04,0,0.023,0.0025,0.258666667,0.725333333,214
2758,1530S14500,1LL047081300,346,450,37,CCS A,ZF4H6100,1212,13984,264,70,0.231,1016,810,12,3.771,5.833,0.15,0.12,0.52,0.032,0.002,0,0.002,0.02,0.04,0.03,0.01,0.011,0.0062,0.248666667,0.716166667,206
2759,1530S14A00,1LL047081400,345,449,37,CCS A,ZF4H6100,1212,13984,264,70,0.231,1016,810,12,3.771,5.833,0.15,0.12,0.52,0.032,0.002,0,0.002,0.02,0.04,0.03,0.01,0.011,0.0062,0.248666667,0.716166667,206
2760,1601P12600,1LL047091600,320,449,39.5,CCS A,ZF4H6100,1185,13596,260,80,0.217,993,850,16,3.25,5,0.14,0.26,0.83,0.035,0.002,0.001,0.017,0.03,0.04,0.04,0.01,0.013,0.0011,0.2932,1.021433333,143
2761,1530Q13400,1LL047576300,333,446,37,CCS A,ZF4H6100,1189,13387,264,70,0.21,943,817,18,3.771,3.889,0.14,0.11,0.63,0.028,0.001,0,0.002,0.02,0.05,0.03,0,0.017,0.0048,0.255666667,0.825166667,126
2762,1527M18100,1LL048081300,306,443,34,CCS A,ZF4H7100,1179,12678,264,79.99,0.195,932,851,28,3.3,2.857,0.14,0.14,0.62,0.027,0.001,0,0.002,0.02,0.05,0.02,0.01,0.012,0.0031,0.254,0.816333333,81
2763,1603P21200,1LL048272600,359,487,35,CCS A,EF4R5100,1226,13044,222,79.99,0.272,945,851,30.3,2.775,2.64,0.16,0.19,0.95,0.032,0.012,0.001,0.012,0.02,0.04,0.08,0.01,0.018,0.004,0.340533333,1.1611,94
2764,1524M07400,1LL048758600,235,447,41,CCS A,EF4G7300,1210,14317,222,70,0.295,1044,810,10,3.171,7,0.1,0.18,0.82,0.029,0.002,0.001,0.002,0.02,0.04,0.04,0.01,0.009,0.0032,0.250866667,0.968766667,234
2765,1524M07500,1LL048758700,298,446,46,CCS A,EF4G7300,1210,14317,222,70,0.295,1044,810,10,3.171,7,0.1,0.18,0.82,0.029,0.002,0.001,0.002,0.02,0.04,0.04,0.01,0.009,0.0032,0.250866667,0.968766667,234
2766,1605M76600,1LL049107600,355,463,31.5,CCS A,ZF4H6100,1225,13456,264,80,0.193,1088,849,10.2,3.3,7.843,0.16,0.11,0.53,0.042,0,0,0.002,0.02,0.05,0.04,0,0.01,0.0046,0.261,0.745666667,239
2767,1605M87800,1LL049108200,259,453,35.5,CCS A,ZF4H6100,1223,13538,264,80,0.203,1088,830,10.2,3.3,7.843,0.15,0.11,0.53,0.042,0.001,0,0.002,0.02,0.05,0.04,0,0.01,0.0049,0.251,0.735666667,258
2768,1605N56A00,1LL049110900,312,437,40,CCS A,ZF4H6100,1228,13761,264,75,0.226,1106,879,11.2,3.52,6.696,0.15,0.1,0.52,0.036,0.002,0,0.001,0.08,0.03,0.03,0.01,0.02,0.0072,0.252,0.7055,227
2769,1605N72800,1LL049111500,365,455,44,CCS A,ZF4H6100,1215,13755,264,70,0.219,1074,830,11.2,3.771,6.25,0.16,0.11,0.54,0.032,0.003,0.001,0.002,0.03,0.05,0.08,0.01,0.018,0.003,0.273533333,0.758433333,244
2770,1605N80A00,1LL049112000,335,454,38.5,CCS A,ZF4H6100,1189,14055,264,69.99,0.182,1082,861,11.2,3.772,6.249,0.16,0.11,0.54,0.037,0.002,0,0.002,0.02,0.06,0.05,0,0.016,0.0033,0.265333333,0.766166667,221
