Repository: vvvvsv/Steel-Properties-Prediction

# 钢材性能预测项目

王思远 黄高翔 2022.06.09

题目详见`prob.zip`，报告详见`Steel-Report.pptx`

## 题目

基于机器学习算法，依据钢材的生产参数，预测成品钢材的性能（实验屈服值、实验抗拉值、实验伸长率）。其中，生产参数包括：

1. 基本信息：材料（含生产月份信息）、试批号、牌号、钢种

2. 工艺参数：出炉温度、加热时间、板坯厚度、中间坯厚度、粗轧压下率、精轧开轧温度、终轧温度、成品厚度、粗轧压缩比、精轧压缩比

3. 元素成分：C、Si、Mn、AlT、Nb、V、Ti、Ni、Cu、Cr、Mo、P、S

## 实验结果

|      | 实验屈服值  |        |            |        | 实验抗拉值  |        |            |        | 实验伸长率 |      |            |        |
| ---- | ------ | ------ | ---------- | ------ | ------ | ------ | ---------- | ------ | ----- | ---- | ---------- | ------ |
| 模型   | GBDT   | SVR    | Simple MLP | 多任务    | GBDT   | SVR    | Simple MLP | 多任务    | GBDT  | SVR  | Simple MLP | 多任务    |

File: data/b.csv (part 14 of 16)
,材料,试批号,实验屈服值,实验抗拉值,实验伸长率,牌号,钢种,出炉温度,加热时间,板坯厚度,中间坯厚度,粗轧压下率,精轧开轧温度,终轧温度,成品厚度,粗轧压缩比,精轧压缩比,C,Si,Mn,AlT,Nb,V,Ti,Ni,Cu,Cr,Mo,P,S,Ceq,Pcm,温度差
2771,1605P00500,1LL049112800,317,470,37,CCS A,ZF4H6100,1225,14035,264,70,0.269,1035,838,12.2,3.771,5.738,0.15,0.11,0.52,0.032,0,0,0.002,0.04,0.04,0.03,0,0.018,0.0041,0.248,0.715166667,197
2772,1605P79800,1LL049113500,298,442,47,CCS A,ZF4H6100,1192,14030,264,70,0.274,1032,835,12.2,3.771,5.738,0.15,0.11,0.52,0.03,0,0,0.002,0.04,0.04,0.03,0,0.018,0.0043,0.248,0.715166667,197
2773,1605P87800,1LL049113900,331,463,34.5,CCS A,ZF4H6100,1190,14043,264,70,0.235,1031,860,12.2,3.771,5.738,0.15,0.11,0.53,0.03,0.001,0,0.002,0.04,0.04,0.03,0,0.018,0.0038,0.249666667,0.725166667,171
2774,1605Q02800,1LL049114600,397,473,29.5,CCS A,ZF4H6100,1188,14352,264,70,0.167,1067,862,12.2,3.771,5.738,0.15,0.1,0.55,0.037,0.002,0,0.002,0.02,0.04,0.06,0.01,0.02,0.0037,0.259666667,0.747,205
2775,1605Q13800,1LL049115000,321,447,37.5,CCS A,ZF4H6100,1198,14209,264,75,0.219,1066,836,12.2,3.52,6.148,0.15,0.12,0.54,0.029,0.001,0,0.002,0.02,0.05,0.05,0.01,0.021,0.0071,0.256666667,0.747166667,230
2776,1606P66800,1LL049115500,311,432,41.5,CCS A,ZF4H6100,1216,12851,264,75,0.219,1059,840,12.2,3.52,6.148,0.15,0.11,0.52,0.03,0.002,0,0.002,0.02,0.04,0.07,0.01,0.021,0.0066,0.256666667,0.717833333,219
2777,1606P75400,1LL049115600,335,454,37.5,CCS A,ZF4H6100,1209,12847,264,60,0.301,1014,830,12.2,4.4,4.918,0.15,0.11,0.52,0.03,0.002,0,0.002,0.02,0.04,0.07,0.01,0.021,0.0066,0.256666667,0.717833333,184
2778,1606P78800,1LL049116200,289,429,41,CCS A,ZF4H6100,1221,12820,264,75,0.26,1063,837,12.2,3.52,6.148,0.15,0.1,0.53,0.045,0.001,0,0.002,0.02,0.05,0.03,0.01,0.011,0.0089,0.251,0.7355,226
2779,1606Q03300,1LL049116800,341,465,28.5,CCS A,ZF4H6100,1217,12668,264,70,0.215,1058,848,12.7,3.771,5.512,0.17,0.13,0.53,0.038,0.001,0,0.002,0.02,0.04,0.06,0.01,0.019,0.0035,0.276333333,0.748,210
2780,1606Q48800,1LL049204600,341,456,36.5,CCS A,ZF4H6100,1209,12318,264,60,0.26,1023,833,14.2,4.4,4.225,0.16,0.13,0.52,0.027,0.001,0,0.002,0.02,0.03,0.05,0.01,0.014,0.0055,0.262,0.7175,190
2781,1606Q60800,1LL049211100,299,454,38.5,CCS A,ZF4H6100,1212,12122,264,70,0.248,1015,833,14.2,3.771,4.93,0.16,0.11,0.55,0.038,0.001,0,0.003,0.02,0.03,0.06,0.01,0.02,0.0029,0.269,0.747333333,182
2782,1606Q68300,1LL049211200,338,463,39.5,CCS A,ZF4H6100,1210,12250,264,70,0.242,1033,832,15.1,3.771,4.636,0.16,0.11,0.55,0.038,0.001,0,0.003,0.02,0.03,0.06,0.01,0.02,0.0029,0.269,0.747333333,201
2783,1607K05800,1LL049214600,332,455,35,CCS A,ZF4H6100,1203,12463,264,70,0.253,992,829,15.1,3.771,4.636,0.17,0.13,0.51,0.02,0,0,0.002,0.02,0.03,0.04,0.01,0.013,0.004,0.268333333,0.717,163
2784,1607K27300,1LL049215300,345,456,36.5,CCS A,ZF4H6100,1215,12898,264,70,0.267,975,831,16.2,3.771,4.321,0.16,0.12,0.54,0.035,0.002,0,0.002,0.02,0.03,0.05,0.01,0.016,0.0068,0.265333333,0.737166667,144
2785,1607K31800,1LL049216000,350,460,37,CCS A,ZF4H6100,1208,13012,264,70,0.212,987,856,16.2,3.771,4.321,0.16,0.12,0.53,0.047,0.001,0,0.002,0.02,0.05,0.05,0.01,0.021,0.009,0.265,0.747166667,131
2786,1607K43A00,1LL049216600,323,454,36,CCS A,ZF4H6100,1208,12431,264,69.99,0.259,981,828,16.7,3.772,4.191,0.16,0.14,0.55,0.037,0.001,0.001,0.005,0.02,0.04,0.04,0,0.017,0.0117,0.263866667,0.756766667,153
2787,1607K63600,1LL049217200,324,443,39.5,CCS A,ZF4H6100,1207,13094,264,70,0.258,984,828,16.2,3.771,4.321,0.16,0.1,0.52,0.028,0.001,0,0.002,0.02,0.05,0.04,0,0.012,0.0048,0.259333333,0.735333333,156
2788,1609M58600,1LL049218500,349,466,36,CCS A,ZF4H6100,1208,11893,264,69.99,0.206,977,860,20.2,3.772,3.465,0.17,0.16,0.54,0.045,0.001,0,0.003,0.02,0.03,0.04,0.01,0.014,0.0013,0.273333333,0.748,117
2789,1609M68400,1LL049218600,323,450,30.5,CCS A,ZF4H6100,1191,12056,264,60,0.344,969,803,20.2,4.4,2.97,0.17,0.16,0.54,0.045,0.001,0,0.003,0.02,0.03,0.04,0.01,0.014,0.0013,0.273333333,0.748,166
2790,1609M74400,1LL049219200,320,434,35.5,CCS A,ZF4H6100,1193,11908,264,70,0.274,906,777,20.2,3.771,3.465,0.17,0.16,0.53,0.045,0.001,0,0.004,0.02,0.03,0.04,0.01,0.015,0.0017,0.271666667,0.738,129
2791,1609M19200,1LL049220000,329,454,29.5,CCS A,ZF4H6100,1206,12101,264,90,0.201,895,817,34.4,2.933,2.616,0.16,0.11,0.52,0.025,0.001,0.001,0.002,0.02,0.04,0.05,0.01,0.019,0.0046,0.262866667,0.726933333,78
2792,1609M19200,1LL049220100,355,452,29,CCS A,ZF4H6100,1206,12101,264,90,0.201,895,817,34.4,2.933,2.616,0.16,0.11,0.52,0.025,0.001,0.001,0.002,0.02,0.04,0.05,0.01,0.019,0.0046,0.262866667,0.726933333,78
2793,1609M01400,1LL049220200,374,468,34.5,CCS A,ZF4H6100,1205,11971,264,69.99,0.268,948,820,22.2,3.772,3.153,0.16,0.11,0.52,0.025,0.001,0.001,0.002,0.02,0.04,0.05,0.01,0.019,0.0046,0.262866667,0.726933333,128
2794,1606N20800,1LL049325400,351,463,34,CCS A,ZF4H6100,1197,12254,264,70,0.255,1039,820,12.2,3.771,5.738,0.16,0.11,0.55,0.027,0.004,0.001,0.002,0.03,0.06,0.08,0.01,0.018,0.0033,0.275866667,0.778433333,219
2795,1606N21600,1LL049325600,309,431,46,CCS A,ZF4H6100,1229,13442,264,70,0.195,1088,839,12,3.771,5.833,0.15,0.09,0.51,0.028,0,0,0.001,0.02,0.03,0.04,0,0.025,0.0029,0.246333333,0.695,249
2796,1609N52500,1LL049400200,354,476,40.5,CCS A,ZF4H6100,1216,12809,264,60,0.334,1066,832,11.2,4.4,5.357,0.16,0.13,0.56,0.036,0.001,0.001,0.002,0.02,0.03,0.03,0,0.012,0.0148,0.262866667,0.755933333,234
2797,1609N53400,1LL049400300,326,480,37,CCS A,ZF4H6100,1213,12798,264,59.99,0.348,1061,841,12.2,4.401,4.917,0.16,0.13,0.56,0.036,0.001,0.001,0.002,0.02,0.03,0.03,0,0.012,0.0148,0.262866667,0.755933333,220
2798,1609M94400,1LL049400900,289,463,37.5,CCS A,ZF4H6100,1149.5,12560,264,60,0.3,1076,831,11.39,4.4,5.268,0.15,0.15,0.53,0.044,0.001,0,0.003,0.02,0.03,0.04,0.01,0.015,0.0022,0.251666667,0.717666667,245
2799,1609M98A00,1LL049401000,341,460,37.5,CCS A,ZF4H6100,1221,17075,264,70,0.196,1106,833,12.2,3.771,5.738,0.15,0.15,0.53,0.044,0.001,0,0.003,0.02,0.03,0.04,0.01,0.015,0.0022,0.251666667,0.717666667,273
2800,1609N19A00,1LL049401800,318,462,36.5,CCS A,ZF4H6100,1210,12882,264,70,0.262,1043,820,14.2,3.771,4.93,0.17,0.11,0.53,0.044,0.001,0.001,0.002,0.02,0.03,0.04,0.01,0.013,0.0046,0.271866667,0.736433333,223
2801,1609N40400,1LL049402300,325,450,33.5,CCS A,ZF4H6100,1207,12359,264,60,0.333,1006,842,16.7,4.4,3.593,0.16,0.12,0.54,0.034,0,0,0.001,0.02,0.03,0.02,0.01,0.009,0.0056,0.259333333,0.735666667,164
2802,1607K06200,1LL049595200,362,458,34,CCS A,ZF4H6100,1149.5,12117,264,60,0.26,1023,833,22.42,4.4,4.225,0.16,0.1,0.55,0.043,0.001,0,0.002,0.02,0.03,0.04,0.01,0.022,0.0111,0.265,0.746,190
2803,1607M76600,1LL049614000,360,470,33,CCS A,ZF4H6100,1195,18856,264,70,0.196,1004,822,15,3.771,4.667,0.17,0.13,0.53,0.038,0.001,0,0.002,0.02,0.04,0.06,0.01,0.019,0.0035,0.276333333,0.748,182
2804,1607M67200,1LL049614300,364,457,32.5,CCS A,ZF4H6100,1206,18824,264,79.99,0.2,948,826,24,3.3,3.333,0.15,0.12,0.52,0.032,0.001,0,0.002,0.02,0.03,0.07,0.01,0.02,0.006,0.256,0.708166667,122
2805,1607M66300,1LL049614600,372,469,30.5,CCS A,ZF4H6100,1213,18080,264,70,0.272,957,825,24,3.771,2.917,0.16,0.12,0.53,0.047,0.001,0,0.002,0.02,0.05,0.05,0.01,0.021,0.009,0.265,0.747166667,132
2806,1609N73500,1LL049660400,302,452,38.5,CCS A,ZF4H6100,1201,12759,264,60,0.349,990,813,12.2,4.4,4.918,0.16,0.14,0.57,0.031,0.002,0.001,0.002,0.02,0.03,0.03,0,0.013,0.0143,0.264533333,0.766266667,177
2807,1607N99300,1LL049662800,387,488,36,CCS A,ZF4H6100,1189,13147,264,70,0.247,962,800,12.5,3.771,5.6,0.15,0.12,0.54,0.029,0.001,0,0.002,0.02,0.05,0.05,0.01,0.021,0.0071,0.256666667,0.747166667,162
2808,1608N90400,1LL049815100,334,452,31.5,CCS A,ZF4H6100,1265,11768,121,70,0.167,1125,856,6.2,1.729,11.29,0.15,0.11,0.53,0.036,0,0,0.002,0.02,0.06,0.05,0,0.016,0.0035,0.253666667,0.746166667,269
2809,1608M70400,1LL049902000,326,455,41,CCS A,ZF4H6100,1229,13007,221,70,0.254,971,829,10.2,3.157,6.863,0.17,0.11,0.55,0.027,0.001,0,0.003,0.02,0.04,0.04,0,0.014,0.004,0.273666667,0.765666667,142
2810,1609M21800,1LL049906900,322,449,37.5,CCS A,ZF4H6100,1202,13395,264,69.99,0.259,1040,832,12.2,3.772,5.737,0.16,0.1,0.52,0.033,0,0,0.002,0.02,0.04,0.04,0.01,0.012,0.0026,0.260666667,0.726,208
2811,1609M23400,1LL049907000,314,449,47,CCS A,ZF4H6100,1211,12991,264,70,0.291,1021,843,12.2,3.771,5.738,0.16,0.1,0.52,0.033,0,0,0.002,0.02,0.04,0.04,0.01,0.012,0.0026,0.260666667,0.726,178
2812,1609M30400,1LL049907100,311,449,36.5,CCS A,ZF4H6100,1185,12824,264,70,0.285,983,831,12.2,3.771,5.738,0.16,0.1,0.52,0.033,0,0,0.002,0.02,0.04,0.04,0.01,0.012,0.0026,0.260666667,0.726,152
2813,1609M38300,1LL049907200,310,445,37.5,CCS A,ZF4H6100,1184,13352,264,60,0.331,979,838,16.2,4.4,3.704,0.16,0.09,0.51,0.036,0,0,0.002,0.02,0.04,0.04,0.01,0.012,0.0027,0.259,0.715666667,141
2814,1609M40300,1LL049907300,311,446,40,CCS A,ZF4H6100,1154,13508,264,60,0.33,952,822,16.2,4.4,3.704,0.16,0.09,0.51,0.036,0,0,0.002,0.02,0.04,0.04,0.01,0.012,0.0027,0.259,0.715666667,130
2815,1609M50300,1LL049907400,326,450,34.5,CCS A,ZF4H6100,1207,11946,264,70,0.271,896,813,20.2,3.771,3.465,0.16,0.09,0.51,0.036,0,0,0.002,0.02,0.04,0.04,0.01,0.012,0.0027,0.259,0.715666667,83
2816,1614M13400,1LL049946600,302,435,46,CCS A,ZF4H6100,1239,15393,181,70,0.201,1135,881,7.2,2.586,9.722,0.16,0.12,0.53,0.028,0.001,0,0.002,0.02,0.04,0.03,0,0.007,0.0053,0.258333333,0.7355,254
2817,1610P39500,1LL050143400,352,461,38,CCS A,ZF4H6100,1180,13131,222,95,0.214,1070,833,9.2,2.337,10.326,0.16,0.12,0.54,0.035,0,0,0.001,0.01,0.03,0.04,0,0.014,0.0089,0.260666667,0.736,237
2818,1610P56500,1LL050143500,326,447,37.5,CCS A,ZF4H6100,1181,13067,222,90,0.268,1085,833,9.2,2.467,9.783,0.16,0.12,0.54,0.035,0,0,0.001,0.01,0.03,0.04,0,0.014,0.0089,0.260666667,0.736,252
2819,1610P72300,1LL050143900,310,459,33.5,CCS A,ZF4H6100,1183,13354,222,90,0.192,1107,859,9.2,2.467,9.783,0.17,0.1,0.52,0.032,0.001,0,0.002,0.04,0.03,0.05,0.01,0.02,0.0081,0.273333333,0.7265,248
2820,1610P76400,1LL050144000,328,454,34,CCS A,ZF4H6100,1179,13452,222,90,0.156,1096,832,9,2.467,10,0.17,0.1,0.52,0.032,0.001,0,0.002,0.04,0.03,0.05,0.01,0.02,0.0081,0.273333333,0.7265,264
2821,1610P88400,1LL050144500,297,452,36,CCS A,ZF4H6100,1181,13771,222,90,0.23,1092,832,9.2,2.467,9.783,0.16,0.1,0.53,0.042,0,0,0.001,0.07,0.04,0.04,0.01,0.016,0.0094,0.265666667,0.736,260
2822,1610Q00600,1LL050144600,301,446,48.5,CCS A,ZF4H6100,1240,15321,222,70,0.33,1091,846,8.2,3.171,8.537,0.16,0.1,0.53,0.042,0,0,0.001,0.07,0.04,0.04,0.01,0.016,0.0094,0.265666667,0.736,245
2823,1610Q26500,1LL050145100,338,460,37.5,CCS A,ZF4H6100,1167,13220,222,70,0.311,944,821,13.2,3.171,5.303,0.17,0.12,0.55,0.03,0.001,0,0.002,0.08,0.04,0.04,0.01,0.023,0.012,0.279666667,0.766666667,123
2824,1610Q52400,1LL050146000,333,452,38.5,CCS A,ZF4H6100,1192,13083,222,70,0.24,917,821,20.2,3.171,3.465,0.18,0.12,0.54,0.021,0.001,0,0.002,0.07,0.04,0.06,0.01,0.02,0.0048,0.291333333,0.767666667,96
2825,1610Q57500,1LL050146100,338,457,39,CCS A,ZF4H6100,1221,19168,222,69.99,0.305,1114,848,8.2,3.172,8.535,0.18,0.12,0.54,0.021,0.001,0,0.002,0.07,0.04,0.06,0.01,0.02,0.0048,0.291333333,0.767666667,266
2826,1610Q80500,1LL050146900,319,452,40.5,CCS A,ZF4H6100,1228,14623,222,70,0.27,1113,863,8.2,3.171,8.537,0.15,0.13,0.55,0.046,0.001,0,0.003,0.03,0.04,0.05,0,0.019,0.0112,0.256333333,0.746833333,250
2827,1610Q89400,1LL050147400,297,440,39,CCS A,ZF4H6100,1225,14488,222,69.99,0.265,1113,852,8.2,3.172,8.535,0.16,0.12,0.53,0.035,0,0,0.002,0.02,0.03,0.04,0,0.022,0.0028,0.259666667,0.726,261
2828,1609P59200,1LL050255200,322,446,38.5,CCS A,ZF4H7100,1199,13100,264,75,0.24,1049,855,12.2,3.52,6.148,0.14,0.1,0.62,0.037,0.002,0.001,0.002,0.02,0.03,0.07,0.01,0.018,0.0092,0.262866667,0.7976,194
2829,1609P43500,1LL050256300,350,464,34.5,CCS A,ZF4H6100,1179,12739,264,70,0.284,884,798,18.2,3.771,3.846,0.16,0.1,0.53,0.043,0.002,0,0.002,0.02,0.03,0.05,0.01,0.021,0.0068,0.263666667,0.7265,86
2830,1609R17200,1LL050257000,348,489,29.5,CCS A,EF4R5200,1194,15449,264,90,0.233,854,808,34.2,2.933,2.632,0.16,0.2,1.11,0.03,0.002,0.002,0.002,0.02,0.04,0.04,0.01,0.016,0.0081,0.3594,1.319533333,46
2831,1609M68300,1LL050486000,351,455,33.5,CCS A,ZF4H6100,1191,12056,264,60,0.344,969,803,20.2,4.4,2.97,0.17,0.16,0.54,0.045,0.001,0,0.003,0.02,0.03,0.04,0.01,0.014,0.0013,0.273333333,0.748,166
2832,1609M57400,1LL050486100,332,459,33.5,CCS A,ZF4H6100,1188,11914,264,70,0.319,944,792,20.2,3.771,3.465,0.17,0.16,0.54,0.045,0.001,0,0.003,0.02,0.03,0.04,0.01,0.014,0.0013,0.273333333,0.748,152
2833,1609P57320,1LL050492400,337,450,34,CCS A,ZF4H6100,1149.5,11751,264,90,0.201,895,817,22.42,2.933,2.616,0.17,0.16,0.53,0.045,0.001,0,0.004,0.02,0.03,0.04,0.01,0.015,0.0017,0.271666667,0.738,78
2834,1609P57220,1LL050492600,327,452,35,CCS A,ZF4H6100,1149.5,11751,264,90,0.201,895,817,22.42,2.933,2.616,0.17,0.16,0.53,0.045,0.001,0,0.004,0.02,0.03,0.04,0.01,0.015,0.0017,0.271666667,0.738,78
2835,1609M37200,1LL050493100,306,447,39,CCS A,ZF4H6100,1210,13031,264,70,0.297,1009,820,16.2,3.771,4.321,0.16,0.09,0.51,0.036,0,0,0.002,0.02,0.04,0.04,0.01,0.012,0.0027,0.259,0.715666667,189
2836,1609Q50400,1LL050493300,371,458,31,CCS A,ZF4H6100,1149.5,12540,264,60,0.3,1076,831,16.39,4.4,5.268,0.13,0.13,0.63,0.042,0.003,0,0.003,0.02,0.05,0.07,0.01,0.024,0.0103,0.255666667,0.8185,245
2837,1609N65400,1LL050493900,314,461,40,CCS A,ZF4H6100,1211,12778,264,60,0.334,1061,851,12.2,4.4,4.918,0.16,0.13,0.56,0.036,0.001,0.001,0.002,0.02,0.03,0.03,0,0.012,0.0148,0.262866667,0.755933333,210
2838,1609M47300,1LL050494100,309,443,35.5,CCS A,ZF4H6100,1187,12958,264,59.99,0.363,1004,838,16.2,4.401,3.703,0.16,0.09,0.51,0.036,0,0,0.002,0.02,0.04,0.04,0.01,0.012,0.0027,0.259,0.715666667,166
2839,1609Q50520,1LL050494200,380,478,36,CCS A,ZF4H6100,1149.5,12540,264,60,0.3,1076,831,16.39,4.4,5.268,0.13,0.13,0.63,0.042,0.003,0,0.003,0.02,0.05,0.07,0.01,0.024,0.0103,0.255666667,0.8185,245
2840,1609N73400,1LL050494600,331,460,37,CCS A,ZF4H6100,1201,12759,264,60,0.349,990,813,12.2,4.4,4.918,0.16,0.14,0.57,0.031,0.002,0.001,0.002,0.02,0.03,0.03,0,0.013,0.0143,0.264533333,0.766266667,177
2841,1609R47400,1LL050499300,351,455,30.5,CCS A,ZF4H6100,1149.5,12711,264,60,0.3,1076,831,18.4,4.4,5.268,0.14,0.12,0.63,0.039,0.003,0.001,0.002,0.02,0.04,0.05,0.01,0.013,0.0093,0.2612,0.817266667,245
2842,1609Q42500,1LL050499900,293,430,46.5,CCS A,ZF4H7100,1215,12922,264,70,0.263,1027,850,14.2,3.771,4.93,0.14,0.11,0.62,0.044,0.002,0.001,0.003,0.03,0.03,0.05,0.01,0.013,0.0085,0.259533333,0.796933333,177
2843,1609R47530,1LL050500000,305,443,40,CCS A,ZF4H6100,1149.5,12711,264,60,0.3,1076,831,18.4,4.4,5.268,0.14,0.12,0.63,0.039,0.003,0.001,0.002,0.02,0.04,0.05,0.01,0.013,0.0093,0.2612,0.817266667,245
2844,1609Q49400,1LL050501100,302,440,42,CCS A,ZF4H7100,1223,12993,264,69.99,0.244,1058,878,13.2,3.772,5.302,0.14,0.12,0.62,0.035,0.002,0.001,0.003,0.02,0.03,0.06,0,0.025,0.0036,0.258866667,0.7971,180
2845,1609Q49800,1LL050501200,309,439,39,CCS A,ZF4H7100,1223,12993,264,69.99,0.244,1058,878,13.2,3.772,5.302,0.14,0.12,0.62,0.035,0.002,0.001,0.003,0.02,0.03,0.06,0,0.025,0.0036,0.258866667,0.7971,180
2846,1609Q51400,1LL050501900,283,438,41,CCS A,ZF4H7100,1225,13366,264,70,0.249,1077,845,12.2,3.771,5.738,0.14,0.12,0.62,0.035,0.002,0.001,0.003,0.02,0.03,0.06,0,0.025,0.0036,0.258866667,0.7971,232
2847,1609Q51800,1LL050502000,297,440,40,CCS A,ZF4H7100,1225,13366,264,70,0.249,1077,845,12.2,3.771,5.738,0.14,0.12,0.62,0.035,0.002,0.001,0.003,0.02,0.03,0.06,0,0.025,0.0036,0.258866667,0.7971,232
2848,1610N89400,1LL050526700,338,454,37.5,CCS A,ZF4H6100,1218,16741,264,69.99,0.29,1058,819,11.2,3.772,6.249,0.15,0.12,0.62,0.026,0.002,0.002,0.002,0.02,0.03,0.06,0.01,0.024,0.0104,0.271066667,0.807866667,239
2849,1610N85400,1LL050526800,333,445,38,CCS A,ZF4H6100,1215,16989,264,70,0.287,1067,820,11.2,3.771,6.25,0.16,0.1,0.53,0.043,0.002,0,0.002,0.02,0.03,0.05,0.01,0.021,0.0068,0.263666667,0.7265,247
2850,1610Q50300,1LL050528400,366,480,35,CCS A,ZA4G8100,1175,12967,264,75,0.233,870,802,25.2,3.52,2.976,0.16,0.18,0.87,0.025,0.002,0.001,0.002,0.05,0.04,0.04,0.01,0.013,0.0056,0.3212,1.078766667,68
2851,1615Q82200,1LL050666400,318,469,34,CCS A,EF4R5200,1207,13778,264,90,0.254,895,845,34,2.933,2.647,0.15,0.21,1.11,0.026,0.002,0.002,0.003,0.02,0.03,0.06,0.02,0.019,0.0056,0.354733333,1.301533333,50
2852,1610P57300,1LL050790600,304,439,41.5,CCS A,ZF4H6100,1183,12955,222,90,0.218,1108,848,9.2,2.467,9.783,0.16,0.12,0.54,0.035,0,0,0.001,0.01,0.03,0.04,0,0.014,0.0089,0.260666667,0.736,260
2853,1610N55200,1LL050791300,348,471,35.5,CCS A,ZF4H7100,1177,13274,222,59.99,0.373,955,796,14.2,3.701,4.225,0.14,0.12,0.63,0.032,0,0,0.002,0.02,0.03,0.07,0.01,0.009,0.0061,0.264333333,0.808166667,159
2854,1611N55300,1LL050805000,336,446,38,CCS A,ZF4H6100,1210,13406,222,69.99,0.231,993,829,14.2,3.172,4.929,0.16,0.12,0.54,0.035,0,0,0.001,0.01,0.03,0.04,0,0.014,0.0089,0.260666667,0.736,164
2855,1611N64800,1LL050810500,332,452,38.5,CCS A,ZF4H6100,1233,12843,222,70,0.24,1043,823,10.2,3.171,6.863,0.14,0.12,0.63,0.032,0,0,0.002,0.02,0.03,0.07,0.01,0.009,0.0061,0.264333333,0.808166667,220
2856,1611N63600,1LL050812200,336,450,39,CCS A,ZF4H6100,1205,19941,264,69.99,0.231,965,833,14.2,3.772,4.929,0.13,0.22,0.84,0.032,0.002,0,0.014,0.02,0.03,0.04,0.01,0.01,0.0028,0.283333333,1.01,132
2857,1605N56600,1LL050929100,278,435,41,CCS A,ZF4H6100,1228,13761,264,75,0.226,1106,879,11.2,3.52,6.696,0.15,0.1,0.52,0.036,0.002,0,0.001,0.08,0.03,0.03,0.01,0.02,0.0072,0.252,0.7055,227
2858,1615Q86800,1LL051148000,335,474,33,CCS A,ZF4H6100,1214,12982,264,75,0.213,1058,819,10,3.52,7.5,0.15,0.18,0.56,0.022,0.002,0,0.004,0.02,0.03,0.05,0.02,0.017,0.0024,0.260666667,0.749833333,239
2859,1615Q97A00,1LL051148500,356,463,34,CCS A,ZF4H6100,1208,13144,264,64.99,0.266,1090,826,11,4.062,5.908,0.15,0.13,0.53,0.039,0.002,0.001,0.002,0.02,0.03,0.06,0.02,0.018,0.003,0.257866667,0.718766667,264
2860,1615R00A00,1LL051148600,301,439,42.5,CCS A,ZF4H6100,1210,12860,264,70,0.24,1108,835,12,3.771,5.833,0.15,0.13,0.53,0.039,0.002,0.001,0.002,0.02,0.03,0.06,0.02,0.018,0.003,0.257866667,0.718766667,273
2861,1615R01400,1LL051148900,332,456,39,CCS A,ZF4H6100,1209,12759,264,70,0.259,1101,837,12,3.771,5.833,0.16,0.12,0.53,0.024,0.002,0,0.003,0.02,0.04,0.06,0.01,0.017,0.0048,0.266333333,0.737666667,264
2862,1615R06C00,1LL051149000,337,459,40,CCS A,ZF4H6100,1215,12686,264,70,0.268,1093,821,12,3.771,5.833,0.16,0.12,0.53,0.024,0.002,0,0.003,0.02,0.04,0.06,0.01,0.017,0.0048,0.266333333,0.737666667,272
2863,1615R09A00,1LL051149100,331,450,42.5,CCS A,ZF4H6100,1222,13075,264,70,0.272,1061,820,12,3.771,5.833,0.16,0.12,0.53,0.024,0.002,0,0.003,0.02,0.04,0.06,0.01,0.017,0.0048,0.266333333,0.737666667,241
2864,1615R17C00,1LL051149200,347,460,34.5,CCS A,ZF4H6100,1205,13812,264,70,0.27,1025,809,12,3.771,5.833,0.16,0.15,0.52,0.043,0.002,0,0.003,0.02,0.04,0.06,0.01,0.013,0.0053,0.264666667,0.728666667,216
2865,1615R22400,1LL051149300,391,483,33.5,CCS A,ZF4H6100,1181,13832,264,70,0.273,1026,808,12,3.771,5.833,0.16,0.15,0.52,0.043,0.002,0,0.003,0.02,0.04,0.06,0.01,0.013,0.0053,0.264666667,0.728666667,218
2866,1615R28300,1LL051149400,369,472,34,CCS A,ZF4H6100,1194,14033,264,70,0.231,1015,812,12,3.771,5.833,0.16,0.15,0.52,0.043,0.002,0,0.003,0.02,0.04,0.06,0.01,0.013,0.0053,0.264666667,0.728666667,203
2867,1616K03800,1LL051149900,334,457,43.5,CCS A,ZF4H6100,1186,13861,264,70,0.247,1025,829,14,3.771,5,0.16,0.15,0.52,0.041,0.002,0,0.003,0.02,0.04,0.07,0.01,0.013,0.0052,0.266666667,0.729166667,196
2868,1616K08400,1LL051150000,308,441,38.5,CCS A,ZF4H6100,1203,13904,264,70,0.246,1040,838,14,3.771,5,0.16,0.15,0.52,0.041,0.002,0,0.003,0.02,0.04,0.07,0.01,0.013,0.0052,0.266666667,0.729166667,202
2869,1616K13800,1LL051150100,334,448,40.5,CCS A,ZF4H6100,1189,13813,264,69.99,0.27,1031,830,14,3.772,4.999,0.16,0.15,0.52,0.041,0.002,0,0.003,0.02,0.04,0.07,0.01,0.013,0.0052,0.266666667,0.729166667,201
2870,1616K32500,1LL051150700,303,446,41.5,CCS A,ZF4H6100,1207,13589,264,60,0.31,1039,842,16,4.4,3.75,0.16,0.15,0.53,0.038,0.002,0,0.002,0.02,0.03,0.04,0.01,0.019,0.0045,0.261666667,0.727666667,197
2871,1616K32500,1LL051150800,303,442,39.5,CCS A,ZF4H6100,1207,13589,264,60,0.31,1039,842,16,4.4,3.75,0.16,0.15,0.53,0.038,0.002,0,0.002,0.02,0.03,0.04,0.01,0.019,0.0045,0.261666667,0.727666667,197
2872,1616M00300,1LL051151500,382,475,29,CCS A,ZF4H6100,1192,12589,264,69.99,0.237,951,805,16.2,3.772,4.32,0.16,0.12,0.52,0.032,0.001,0,0.003,0.02,0.04,0.05,0.01,0.02,0.0045,0.262666667,0.727166667,146
2873,1616M00300,1LL051151600,377,469,29.5,CCS A,ZF4H6100,1192,12589,264,69.99,0.237,951,805,16.2,3.772,4.32,0.16,0.12,0.52,0.032,0.001,0,0.003,0.02,0.04,0.05,0.01,0.02,0.0045,0.262666667,0.727166667,146
2874,1616K45300,1LL051152300,315,446,39,CCS A,ZF4H6100,1181,11689,264,70,0.292,933,826,24.2,3.771,2.893,0.16,0.14,0.51,0.033,0.001,0,0.003,0.02,0.04,0.06,0.01,0.018,0.0061,0.263,0.718333333,107
2875,1616K44400,1LL051152400,325,445,36,CCS A,ZF4H6100,1207,13444,264,70,0.269,967,813,22,3.771,3.182,0.16,0.14,0.51,0.033,0.001,0,0.003,0.02,0.04,0.06,0.01,0.018,0.0061,0.263,0.718333333,154
2876,1616K35800,1LL051152500,288,438,48,CCS A,ZF4H6100,1190,13353,264,69.99,0.259,1043,832,12,3.772,5.833,0.16,0.14,0.51,0.033,0.001,0,0.003,0.02,0.04,0.06,0.01,0.018,0.0061,0.263,0.718333333,211
2877,1530R90100,1LL051814900,293,437,39.5,CCS A,ZF4H6100,1195,16130,264,59.99,0.32,1063,843,12,4.401,4.999,0.16,0.1,0.51,0.038,0.001,0,0.004,0.02,0.04,0.05,0.01,0.015,0.0017,0.261,0.7165,220
2878,1609N67200,1LL051906100,320,471,41.5,CCS A,ZF4H6100,1206,19883,264,74.99,0.221,1059,835,11.2,3.52,6.696,0.16,0.14,0.57,0.031,0.002,0.001,0.002,0.02,0.03,0.03,0,0.013,0.0143,0.264533333,0.766266667,224
2879,1616M09600,1LL052166900,333,453,35,CCS A,ZF4H6100,1199,11761,264,69.99,0.268,959,823,16.7,3.772,4.191,0.16,0.12,0.53,0.034,0.002,0,0.002,0.02,0.03,0.03,0,0.015,0.007,0.257666667,0.7255,136
2880,1616M17300,1LL052167000,336,450,32,CCS A,ZF4H6100,1194,11779,264,70,0.308,1006,834,20.2,3.771,3.465,0.16,0.12,0.53,0.034,0.002,0,0.002,0.02,0.03,0.03,0,0.015,0.007,0.257666667,0.7255,172
2881,1616M17300,1LL052167100,333,447,34,CCS A,ZF4H6100,1194,11779,264,70,0.308,1006,834,20.2,3.771,3.465,0.16,0.12,0.53,0.034,0.002,0,0.002,0.02,0.03,0.03,0,0.015,0.007,0.257666667,0.7255,172
2882,1617M41200,1LL052596300,332,466,31,CCS A,EF4R5100,1214,11782,264,90,0.269,914,839,34.3,2.933,2.624,0.16,0.16,0.93,0.043,0.012,0.001,0.016,0.02,0.04,0.05,0.01,0.023,0.0066,0.3312,1.1386,75
2883,1618N56G00,1LL052638900,317,456,35.5,CCS A,ZF4H6100,1227,13199,264,70,0.259,1028,816,12.2,3.771,5.738,0.15,0.11,0.52,0.034,0.001,0,0.002,0.02,0.04,0.06,0.01,0.021,0.0048,0.254666667,0.717333333,212
2884,1618N64800,1LL052639000,329,455,39.5,CCS A,ZF4H6100,1224,12799,264,70,0.268,996,839,13.2,3.771,5.303,0.15,0.11,0.52,0.034,0.001,0,0.002,0.02,0.04,0.06,0.01,0.021,0.0048,0.254666667,0.717333333,157
2885,1618N73800,1LL052639600,322,499,31,CCS A,ZF4H6100,1236,13989,264,70,0.256,1026,813,12.2,3.771,5.738,0.16,0.09,0.55,0.024,0.002,0,0.001,0.02,0.05,0.05,0.01,0.016,0.0053,0.268333333,0.766166667,213
2886,1618N73800,1LL052639700,396,483,29.5,CCS A,ZF4H6100,1236,13989,264,70,0.256,1026,813,12.2,3.771,5.738,0.16,0.09,0.55,0.024,0.002,0,0.001,0.02,0.05,0.05,0.01,0.016,0.0053,0.268333333,0.766166667,213
2887,1618K50A00,1LL052640300,325,458,39,CCS A,ZF4H6100,1207,11447,264,69.99,0.245,1037,831,13,3.772,5.384,0.15,0.1,0.52,0.038,0,0.001,0.002,0.02,0.03,0.1,0.01,0.031,0.0075,0.2622,0.7091,206
2888,1618K52300,1LL052640400,304,447,37,CCS A,ZF4H6100,1221,11431,264,69.99,0.277,1020,847,13,3.772,5.384,0.15,0.1,0.52,0.038,0,0.001,0.002,0.02,0.03,0.1,0.01,0.031,0.0075,0.2622,0.7091,173
2889,1618K18700,1LL052643200,270,467,36,CCS A,YY000000,1202,11272,264,69.99,0.261,992,808,14,3.772,4.999,0.15,0.13,0.53,0.032,0,0,0.002,0.02,0.04,0.07,0,0.026,0.0063,0.256333333,0.727833333,184
2890,1618N48A00,1LL052737700,350,448,37,CCS A,EF4G6100,1225,12890,264,70,0.266,1022,811,12.2,3.771,5.738,0.11,0.14,0.83,0.037,0.002,0.001,0.004,0.02,0.04,0.07,0,0.024,0.0034,0.266533333,0.988266667,211
2891,1617Q43A00,1LL052738500,333,455,41,CCS A,ZF4H6100,1211,11615,264,60,0.288,987,835,12.2,4.4,4.918,0.17,0.07,0.54,0.027,0.002,0.001,0.001,0.02,0.03,0.05,0.01,0.02,0.0058,0.275533333,0.7456,152
2892,1617Q70400,1LL052739000,398,483,33.5,CCS A,ZF4H6100,1212,11776,264,60,0.337,1030,829,13.2,4.4,4.545,0.16,0.1,0.55,0.017,0.002,0.001,0.001,0.02,0.03,0.06,0,0.029,0.0058,0.2672,0.746433333,201
2893,1617Q77400,1LL052739500,392,481,32,CCS A,ZF4H6100,1215,11771,264,60,0.333,980,825,13.7,4.4,4.38,0.16,0.11,0.52,0.03,0.001,0,0.001,0.02,0.04,0.05,0,0.02,0.0057,0.260666667,0.726166667,155
2894,1617R03600,1LL052740000,338,460,35.5,CCS A,ZF4H6100,1201,11304,264,60,0.28,982,824,15.1,4.4,3.974,0.15,0.1,0.53,0.033,0.001,0,0.002,0.02,0.03,0.07,0.01,0.019,0.0016,0.257666667,0.7175,158
2895,1617R23600,1LL052741400,338,461,38.5,CCS A,ZF4H6100,1186,11530,264,69.99,0.218,992,817,15.1,3.772,4.635,0.15,0.1,0.53,0.031,0.001,0,0.002,0.02,0.04,0.05,0.01,0.018,0.0044,0.254333333,0.7265,175
2896,1616Q78100,1LL052754700,297,432,36.5,CCS A,ZF4H6100,1149.5,13851,264,70,0.308,1006,834,12.39,3.771,3.465,0.16,0.1,0.53,0.034,0.002,0,0.002,0.02,0.04,0.04,0.01,0.014,0.0087,0.262333333,0.736,172
2897,1616Q78240,1LL052759000,289,433,35,CCS A,ZF4H6100,1149.5,13851,264,70,0.308,1006,834,12.39,3.771,3.465,0.16,0.1,0.53,0.034,0.002,0,0.002,0.02,0.04,0.04,0.01,0.014,0.0087,0.262333333,0.736,172
2898,1616L97200,1LL052764500,340,444,35,CCS A,ZF4H6100,1185,12627,264,75,0.266,1074,831,12.2,3.52,6.148,0.16,0.12,0.52,0.032,0.001,0,0.003,0.02,0.04,0.05,0.01,0.02,0.0045,0.262666667,0.727166667,243
2899,1616L97234,1LL052764700,298,438,45,CCS A,ZF4H6100,1185,12627,264,75,0.266,1074,831,12.2,3.52,6.148,0.16,0.12,0.52,0.032,0.001,0,0.003,0.02,0.04,0.05,0.01,0.02,0.0045,0.262666667,0.727166667,243
2900,1619K24400,1LL053203000,347,462,26.5,CCS A,ZF4H6100,1199,14739,264,60,0.317,978,831,20.2,4.4,2.97,0.15,0.11,0.53,0.037,0.002,0,0.002,0.02,0.04,0.07,0.01,0.019,0.0071,0.258333333,0.727833333,147
2901,1618R43200,1LL053204100,370,480,27.5,CCS A,ZF4H6100,1203,13454,264,75,0.295,894,815,28.3,3.52,2.65,0.15,0.1,0.53,0.028,0.001,0,0.002,0.02,0.04,0.05,0.01,0.021,0.0044,0.254333333,0.7265,79
2902,1618R46200,1LL053204200,377,474,31,CCS A,ZF4H6100,1200,13538,264,75,0.272,896,833,28,3.52,2.679,0.15,0.1,0.53,0.028,0.001,0,0.002,0.02,0.04,0.05,0.01,0.021,0.0044,0.254333333,0.7265,63
2903,1609L88120,1LL053245600,311,443,36,CCS A,EF4R5100,1202,12048,264,90,0.28,900,850,34.3,2.933,2.624,0.16,0.14,0.92,0.04,0.011,0.001,0.014,0.02,0.05,0.03,0.01,0.016,0.0079,0.3262,1.136933333,50
2904,1524L07210,1LL053254000,261,441,43,CCS A,EF4G5100,1195,13427,222,69.99,0.291,977,813,13.5,3.172,5.184,0.1,0.16,0.82,0.03,0.011,0,0.002,0.01,0.03,0.04,0.01,0.015,0.0013,0.249333333,0.958,164
2905,1610P58120,1LL053557400,282,422,41,CCS A,ED4F7110,1179,13247,264,70,0.251,1068,833,12.1,3.771,5.785,0.11,0.23,0.82,0.03,0.002,0.001,0.013,0.02,0.04,0.04,0,0.014,0.0025,0.258866667,0.979766667,235
2906,1610P58120,1LL053557500,302,429,41,CCS A,ED4F7110,1179,13247,264,70,0.251,1068,833,12.1,3.771,5.785,0.11,0.23,0.82,0.03,0.002,0.001,0.013,0.02,0.04,0.04,0,0.014,0.0025,0.258866667,0.979766667,235
2907,1618Q83300,1LL053611700,279,429,45,CCS A,ZF4H6100,1208,12766,264,69.99,0.239,945,811,17.2,3.772,4.069,0.16,0.11,0.54,0.04,0.001,0.001,0.002,0.02,0.04,0.06,0.01,0.018,0.0057,0.2682,0.747433333,134
2908,1619K27900,1LL053781300,306,447,48,CCS A,ZF4H6100,1216,14561,264,70,0.262,1094,817,10.2,3.771,6.863,0.15,0.13,0.51,0.026,0.002,0,0.002,0.03,0.03,0.08,0.02,0.023,0.0031,0.259,0.699666667,277
2909,1619K42600,1LL053781500,342,457,34.5,CCS A,ZF4H6100,1212,14072,264,70,0.223,1095,818,10.2,3.771,6.863,0.15,0.13,0.51,0.026,0.002,0,0.002,0.03,0.03,0.08,0.02,0.023,0.0031,0.259,0.699666667,277
2910,1618Q59200,1LL053787200,408,476,35.5,CCS A,BF4F6100,1219,13368,264,100,0.172,895,835,46.5,2.64,2.151,0.16,0.25,0.85,0.033,0.017,0.001,0.014,0.06,0.04,0.05,0.01,0.019,0.0026,0.320533333,1.0616,60
2911,1619P79400,1LL053834500,366,467,34.5,CCS A,ZF4H6100,1199,12388,222,60,0.352,949,825,18.2,3.7,3.297,0.15,0.11,0.52,0.043,0.003,0.002,0.003,0.02,0.04,0.05,0.01,0.026,0.0048,0.253066667,0.717033333,124
2912,1619Q03500,1LL053834600,335,460,36.5,CCS A,ZF4H6100,1222,13150,222,60,0.35,966,820,12.2,3.7,4.918,0.15,0.11,0.52,0.043,0.003,0.002,0.003,0.02,0.04,0.05,0.01,0.026,0.0048,0.253066667,0.717033333,146
2913,1619Q05600,1LL053835400,331,458,38,CCS A,ZF4H6100,1219,13243,222,60,0.345,988,835,12.2,3.7,4.918,0.16,0.11,0.52,0.028,0.001,0,0.002,0.02,0.04,0.04,0.01,0.024,0.0043,0.260666667,0.726333333,153
2914,1411N02200,1LL053886600,317,439,38,CCS A,EF4G8100,1155,11693,264,75,0.219,931,817,22.2,3.52,3.378,0.16,0.16,0.53,0.034,0.001,0,0.003,0.02,0.04,0.05,0.01,0.015,0.0041,0.264333333,0.7385,114
2915,1619K28200,1LL053979100,299,434,36,CCS A,ZF4H6100,1149.5,13171,264,70,0.268,996,839,23.42,3.771,5.303,0.15,0.1,0.53,0.028,0.001,0,0.002,0.02,0.04,0.05,0.01,0.021,0.0044,0.254333333,0.7265,157
2916,1618R60940,1LL053980500,320,433,37,CCS A,EF4G7300,1149.5,12395,264,75,0.239,1108,859,12.39,3.52,6.818,0.1,0.17,0.83,0.026,0.002,0.001,0.002,0.02,0.04,0.04,0.01,0.016,0.0026,0.252533333,0.978433333,249
2917,1617P88200,1LL053981100,343,451,40,CCS A,EF4G5100,1181,11811,264,89.99,0.242,900,851,30.3,2.934,2.97,0.09,0.14,0.82,0.043,0.01,0.001,0.003,0.02,0.03,0.08,0,0.023,0.0019,0.2462,0.948766667,49
2918,1618N30120,1LL053981800,298,423,47,CCS A,EF4G7300,1188,13422,264,70,0.256,1083,844,12.2,3.771,5.738,0.1,0.17,0.83,0.026,0.002,0.001,0.002,0.02,0.04,0.04,0.01,0.016,0.0026,0.252533333,0.978433333,239
2919,1619L26700,1LL053982400,320,441,36,CCS A,ZF4H6100,1149.5,13891,264,60,0.317,978,831,10.39,4.4,2.97,0.16,0.1,0.53,0.037,0.001,0,0.001,0.02,0.04,0.05,0,0.018,0.0058,0.262333333,0.735833333,147
2920,1619L26820,1LL053983500,316,449,41.5,CCS A,ZF4H6100,1149.5,13891,264,60,0.317,978,831,10.39,4.4,2.97,0.16,0.1,0.53,0.037,0.001,0,0.001,0.02,0.04,0.05,0,0.018,0.0058,0.262333333,0.735833333,147
2921,1609P55900,1LL053985400,342,459,40.5,CCS A,ZF4H7100,1194,13048,264,75,0.244,1070,829,10.2,3.52,7.353,0.14,0.1,0.62,0.037,0.002,0.001,0.002,0.02,0.03,0.07,0.01,0.018,0.0092,0.262866667,0.7976,241
2922,1620K73700,1LL054010200,371,477,35,CCS A,ZF4H6100,1209,14471,264,69.99,0.202,1042,860,11.7,3.772,5.982,0.16,0.12,0.54,0.028,0.002,0.001,0.003,0.08,0.04,0.07,0.02,0.026,0.0042,0.2762,0.748933333,182
2923,1620L20A00,1LL054011800,388,480,29,CCS A,ZF4H6100,1205,13332,264,59.99,0.26,1014,799,14.2,4.401,4.225,0.16,0.1,0.53,0.025,0.001,0,0.001,0.02,0.04,0.07,0,0.022,0.0044,0.266333333,0.736833333,215
2924,1620L41300,1LL054012300,395,476,35,CCS A,ZF4H6100,1195,13007,264,60,0.257,989,790,15.1,4.4,3.974,0.15,0.09,0.55,0.029,0.001,0,0.002,0.02,0.03,0.07,0.01,0.023,0.0067,0.261,0.737166667,199
2925,1620L69300,1LL054015100,343,454,34,CCS A,ZF4H6100,1190,12681,264,70,0.269,967,832,25.2,3.771,2.778,0.16,0.14,0.54,0.041,0.001,0,0.002,0.03,0.05,0.04,0.01,0.012,0.0046,0.265333333,0.757333333,135
2926,1619Q28600,1LL054028500,368,484,32,CCS A,ZF4H6100,1229,13318,222,64.99,0.308,1036,826,12.2,3.416,5.327,0.16,0.11,0.53,0.037,0,0,0.002,0.07,0.04,0.03,0.01,0.031,0.0084,0.263666667,0.735833333,210
2927,1619Q13300,1LL054059200,327,453,37.5,CCS A,ZF4H6100,1222,16328,222,90,0.223,915,822,28.3,2.467,3.18,0.16,0.11,0.53,0.034,0.002,0.001,0.002,0.07,0.04,0.04,0.01,0.025,0.002,0.265866667,0.736433333,93
2928,1619Q18400,1LL054059300,318,447,34,CCS A,ZF4H6100,1240,15784,222,65,0.297,1114,862,8.2,3.415,7.927,0.16,0.11,0.53,0.034,0.002,0.001,0.002,0.07,0.04,0.04,0.01,0.025,0.002,0.265866667,0.736433333,252
2929,1615Q91100,1LL054193400,350,457,39,CCS A,ZF4H6100,1220,12893,264,72,0.228,1110,823,10,3.667,7.2,0.15,0.18,0.56,0.022,0.002,0,0.004,0.02,0.03,0.05,0.02,0.017,0.0024,0.260666667,0.749833333,287
2930,1620K27300,1LL054220200,345,431,39,CCS A,ZF4H6100,1203,14740,264,69.99,0.256,939,808,22.2,3.772,3.153,0.1,0.18,0.83,0.025,0.002,0.001,0.003,0.02,0.04,0.05,0.01,0.021,0.0032,0.254533333,0.979266667,131
2931,1618K21220,1LL054222900,303,452,46,CCS A,ZF4H6100,1218,15850,264,70,0.241,1054,818,12.2,3.771,5.738,0.15,0.1,0.52,0.032,0,0,0.001,0.03,0.03,0.06,0,0.02,0.0067,0.252666667,0.706333333,236
2932,1621Q29300,1LL054259600,330,450,47.5,CCS A,ZF4H6100,1214,12342,264,70,0.302,1044,828,12.2,3.771,5.738,0.15,0.1,0.52,0.04,0.001,0,0.002,0.02,0.03,0.04,0.01,0.014,0.005,0.25,0.706,216
2933,1621Q36300,1LL054259700,340,450,41,CCS A,ZF4H6100,1191,12066,264,59.99,0.278,1007,833,12.2,4.401,4.917,0.15,0.1,0.52,0.04,0.001,0,0.002,0.02,0.03,0.04,0.01,0.014,0.005,0.25,0.706,174
2934,1621Q43200,1LL054259800,307,439,40,CCS A,ZF4H6100,1210,12273,264,70,0.265,995,849,15.7,3.771,4.459,0.15,0.1,0.52,0.04,0.001,0,0.002,0.02,0.03,0.04,0.01,0.014,0.005,0.25,0.706,146
2935,1620K97300,1LL054262400,308,445,43,CCS A,ZF4H6100,1218,14106,264,60,0.308,1078,842,12.2,4.4,4.918,0.16,0.11,0.56,0.028,0.002,0.001,0.002,0.02,0.04,0.08,0.02,0.02,0.003,0.277533333,0.7691,236
2936,1621Q64800,1LL054277200,340,456,35,CCS A,ZF4H6100,1216,12467,264,69.99,0.208,1038,831,12.2,3.772,5.737,0.15,0.1,0.53,0.025,0.002,0,0.002,0.03,0.05,0.05,0.01,0.015,0.0024,0.255666667,0.7365,207
2937,1621Q83600,1LL054277800,342,460,38,CCS A,ZF4H6100,1225,11818,264,70,0.239,993,831,13.7,3.771,5.109,0.14,0.09,0.5,0.027,0,0,0,0.03,0.04,0.05,0.01,0.021,0.0045,0.24,0.686166667,162
2938,1621Q17400,1LL054279700,279,423,35.5,CCS A,ZF4H6100,1228,12208,264,70,0.215,961,783,24.3,3.771,2.881,0.15,0.11,0.53,0.032,0.001,0,0.002,0.02,0.04,0.03,0,0.015,0.0061,0.248333333,0.725166667,178
2939,1620Q25600,1LL054350400,362,470,35,CCS A,ZF4H6100,1149.5,11863,264,70,0.241,1054,818,12.39,3.771,5.738,0.16,0.12,0.54,0.028,0.002,0.001,0.003,0.08,0.04,0.07,0.02,0.026,0.0042,0.2762,0.748933333,236
2940,1620Q25700,1LL054388500,321,448,36,CCS A,ZF4H6100,1149.5,11863,264,70,0.241,1054,818,12.39,3.771,5.738,0.16,0.12,0.54,0.028,0.002,0.001,0.003,0.08,0.04,0.07,0.02,0.026,0.0042,0.2762,0.748933333,236
2941,1620Q25800,1LL054388600,313,448,40,CCS A,ZF4H6100,1149.5,11863,264,70,0.241,1054,818,12.39,3.771,5.738,0.16,0.12,0.54,0.028,0.002,0.001,0.003,0.08,0.04,0.07,0.02,0.026,0.0042,0.2762,0.748933333,236
2942,1622N03800,1LL054660300,334,445,37.5,CCS A,ZF4H6100,1260,12532,130,70,0.18,1156,867,6.2,1.857,11.29,0.15,0.13,0.51,0.026,0.002,0,0.002,0.03,0.03,0.08,0.02,0.023,0.0031,0.259,0.699666667,289
2943,1622M90100,1LL054665100,372,493,33,CCS A,ZF4H6100,1214,12645,222,80,0.288,878,834,28.3,2.775,2.827,0.15,0.17,0.92,0.037,0.012,0.001,0.015,0.02,0.04,0.05,0.01,0.018,0.0031,0.319533333,1.118933333,44
2944,1617Q00100,1LL054842100,329,446,37.5,CCS A,EF4G6100,1176,11996,264,90,0.191,912,867,36.5,2.933,2.466,0.11,0.16,0.83,0.038,0.003,0.001,0.002,0.02,0.04,0.06,0.01,0.018,0.0034,0.266533333,0.9891,45
2945,1623L12700,1LL054985900,333,458,35.5,CCS A,ZF4H6100,1205,13115,264,60,0.269,1102,847,10.2,4.4,5.882,0.16,0.1,0.52,0.037,0.002,0,0.001,0.02,0.04,0.03,0,0.022,0.0057,0.256666667,0.724833333,255
2946,1623L24C00,1LL054986000,317,437,39,CCS A,ZF4H6100,1211,12558,264,54.99,0.291,1101,841,10.2,4.801,5.391,0.16,0.1,0.52,0.037,0.002,0,0.001,0.02,0.04,0.03,0,0.022,0.0057,0.256666667,0.724833333,260
2947,1623L52300,1LL055006600,348,478,30.5,CCS A,YY000000,1190,11847,264,59.99,0.307,1033,859,22.2,4.401,2.702,0.16,0.18,0.94,0.049,0.011,0.002,0.01,0.02,0.03,0.05,0,0.023,0.0094,0.3304,1.1387,174
2948,1623L30A00,1LL055231800,318,443,42,CCS A,ZF4H6100,1213,12123,264,55,0.293,1098,833,10.2,4.8,5.392,0.15,0.12,0.52,0.031,0.001,0,0.002,0.02,0.03,0.04,0.01,0.014,0.0054,0.25,0.706666667,265
2949,1623L38400,1LL055247300,323,440,39.5,CCS A,ZF4H7100,1183,12872,264,70,0.249,1003,842,20.2,3.771,3.465,0.13,0.11,0.63,0.031,0.002,0,0.002,0.01,0.03,0.04,0.01,0.013,0.0026,0.247666667,0.796333333,161
2950,1623L44500,1LL055342000,313,441,35.5,CCS A,ZF4H7100,1205,11876,264,59.99,0.258,990,819,12.2,4.401,4.917,0.14,0.13,0.63,0.033,0.002,0,0.002,0.02,0.04,0.03,0.01,0.012,0.0033,0.257,0.8165,171
2951,1623L44A00,1LL055342100,285,438,38.5,CCS A,ZF4H7100,1205,11876,264,59.99,0.258,990,819,12.2,4.401,4.917,0.14,0.13,0.63,0.033,0.002,0,0.002,0.02,0.04,0.03,0.01,0.012,0.0033,0.257,0.8165,171
2952,1624P40600,1LL055667200,367,454,28.5,CCS A,ED4A7100,1214,14538,264,69.99,0.262,935,820,20.2,3.772,3.465,0.14,0.23,0.61,0.031,0.002,0,0.003,0.02,0.03,0.05,0.02,0.014,0.0012,0.259,0.7915,115
2953,1624P75600,1LL055690900,341,492,38,CCS A,EF4R5200,1180,11942,264,80,0.177,931,868,28.2,3.3,2.837,0.16,0.21,1.11,0.036,0.002,0.002,0.002,0.02,0.03,0.05,0.01,0.017,0.0063,0.360733333,1.310366667,63
2954,1624P46800,1LL055709200,336,452,35,CCS A,EF4G8100,1203,12472,264,70,0.266,991,838,20.2,3.771,3.465,0.16,0.09,0.53,0.036,0.001,0,0.002,0.02,0.03,0.03,0.01,0.017,0.0037,0.259666667,0.725166667,153
2955,1625N66600,1LL056019500,333,445,40,CCS A,ZF4H6100,1207,12632,264,65,0.234,1003,831,16.2,4.062,4.012,0.16,0.1,0.53,0.027,0.002,0,0.003,0.02,0.04,0.05,0.01,0.014,0.0053,0.264333333,0.7365,172
2956,1625N73600,1LL056019600,353,458,34.5,CCS A,ZF4H6100,1209,12577,264,64.99,0.254,1021,823,15.1,4.062,4.304,0.16,0.1,0.53,0.027,0.002,0,0.003,0.02,0.04,0.05,0.01,0.014,0.0053,0.264333333,0.7365,198
2957,1625N82600,1LL056020000,360,464,34.5,CCS A,ZF4H6100,1215,12405,264,64.99,0.258,1028,809,13.2,4.062,4.923,0.15,0.12,0.52,0.026,0.002,0,0.002,0.02,0.03,0.05,0.01,0.023,0.0066,0.252,0.707166667,219
2958,1625N90600,1LL056020100,340,453,38.5,CCS A,ZF4H6100,1217,11966,264,65,0.261,1022,809,13.2,4.062,4.924,0.15,0.12,0.52,0.026,0.002,0,0.002,0.02,0.03,0.05,0.01,0.023,0.0066,0.252,0.707166667,213
2959,1625N93600,1LL056020200,344,451,32,CCS A,ZF4H6100,1212,12019,264,65,0.261,1024,824,14.2,4.062,4.577,0.15,0.12,0.52,0.026,0.002,0,0.002,0.02,0.03,0.05,0.01,0.023,0.0066,0.252,0.707166667,200
2960,1625N97500,1LL056020700,342,454,35,CCS A,ZF4H6100,1223,12338,264,65,0.247,1041,816,13.2,4.062,4.924,0.16,0.11,0.51,0.035,0.001,0,0.002,0.02,0.04,0.04,0.01,0.011,0.0021,0.259,0.716333333,225
2961,1625P08800,1LL056020800,360,463,31,CCS A,ZF4H6100,1212,12223,264,65,0.243,1043,813,12.7,4.062,5.118,0.16,0.11,0.51,0.035,0.001,0,0.002,0.02,0.04,0.04,0.01,0.011,0.0021,0.259,0.716333333,230
2962,1625P15800,1LL056020900,377,463,30.5,CCS A,ZF4H6100,1214,12189,264,65,0.247,1015,800,12.7,4.062,5.118,0.16,0.11,0.51,0.035,0.001,0,0.002,0.02,0.04,0.04,0.01,0.011,0.0021,0.259,0.716333333,215
2963,1625P16A00,1LL056021200,260,477,32,CCS A,ZF4H6100,1214,12269,264,64.99,0.233,1008,805,12.2,4.062,5.327,0.18,0.12,0.55,0.028,0.003,0,0.002,0.03,0.06,0.05,0.01,0.019,0.0051,0.289666667,0.797166667,203
2964,1625P29A00,1LL056021300,345,457,32,CCS A,ZF4H6100,1201,11288,264,70,0.239,1031,817,12.2,3.771,5.738,0.18,0.12,0.55,0.028,0.003,0,0.002,0.03,0.06,0.05,0.01,0.019,0.0051,0.289666667,0.797166667,214
2965,1625P30800,1LL056021400,319,454,39,CCS A,ZF4H6100,1192,11267,264,65,0.24,1011,842,12.2,4.062,5.328,0.18,0.12,0.55,0.028,0.003,0,0.002,0.03,0.06,0.05,0.01,0.019,0.0051,0.289666667,0.797166667,169
2966,1625P31A00,1LL056021600,351,461,30,CCS A,YY000000,1199,11056,264,70,0.24,1020,808,12.2,3.771,5.738,0.16,0.12,0.52,0.047,0.003,0,0.003,0.02,0.07,0.04,0.01,0.031,0.0065,0.262666667,0.756666667,212
2967,1625P37800,1LL056021700,351,456,35,CCS A,YY000000,1219,11769,264,65,0.263,1056,815,12.2,4.062,5.328,0.16,0.12,0.52,0.047,0.003,0,0.003,0.02,0.07,0.04,0.01,0.031,0.0065,0.262666667,0.756666667,241
2968,1625P38800,1LL056021800,324,448,36,CCS A,YY000000,1218,11714,264,70,0.21,1065,885,12.2,3.771,5.738,0.16,0.12,0.52,0.047,0.003,0,0.003,0.02,0.07,0.04,0.01,0.031,0.0065,0.262666667,0.756666667,180
2969,1625P42800,1LL056022000,320,430,38,CCS A,YY000000,1214,11427,264,70,0.206,1060,868,12.2,3.771,5.738,0.14,0.1,0.54,0.021,0.002,0,0.002,0.02,0.04,0.02,0.01,0.024,0.0074,0.24,0.725,192
2970,1625P42800,1LL056022100,309,433,41,CCS A,YY000000,1214,11427,264,70,0.206,1060,868,12.2,3.771,5.738,0.14,0.1,0.54,0.021,0.002,0,0.002,0.02,0.04,0.02,0.01,0.024,0.0074,0.24,0.725,192
2971,1625P46800,1LL056022200,303,429,38,CCS A,YY000000,1215,11333,264,70,0.205,1084,822,12.2,3.771,5.738,0.14,0.1,0.54,0.021,0.002,0,0.002,0.02,0.04,0.02,0.01,0.024,0.0074,0.24,0.725,262
2972,1625P48800,1LL056022300,317,445,41,CCS A,ZF4H6100,1214,11138,264,70,0.205,1088,833,12.2,3.771,5.738,0.16,0.11,0.52,0.042,0.002,0,0.002,0.02,0.04,0.02,0.01,0.008,0.006,0.256666667,0.725333333,255
2973,1625P50800,1LL056022400,314,436,40.5,CCS A,ZF4H6100,1210,11100,264,70,0.205,1082,847,12.2,3.771,5.738,0.16,0.11,0.52,0.042,0.002,0,0.002,0.02,0.04,0.02,0.01,0.008,0.006,0.256666667,0.725333333,235
