Repository: vvvvsv/Steel-Properties-Prediction

# 钢材性能预测项目

王思远 黄高翔 2022.06.09

题目详见`prob.zip`，报告详见`Steel-Report.pptx`

## 题目

基于机器学习算法，依据钢材的生产参数，预测成品钢材的性能（实验屈服值、实验抗拉值、实验伸长率）。其中，生产参数包括：

1. 基本信息：材料（含生产月份信息）、试批号、牌号、钢种

2. 工艺参数：出炉温度、加热时间、板坯厚度、中间坯厚度、粗轧压下率、精轧开轧温度、终轧温度、成品厚度、粗轧压缩比、精轧压缩比

3. 元素成分：C、Si、Mn、AlT、Nb、V、Ti、Ni、Cu、Cr、Mo、P、S

## 实验结果

|      | 实验屈服值  |        |            |        | 实验抗拉值  |        |            |        | 实验伸长率 |      |            |        |
| ---- | ------ | ------ | ---------- | ------ | ------ | ------ | ---------- | ------ | ----- | ---- | ---------- | ------ |
| 模型   | GBDT   | SVR    | Simple MLP | 多任务    | GBDT   | SVR    | Simple MLP | 多任务    | GBDT  | SVR  | Simple MLP | 多任务    |

File: data/b.csv (part 15 of 16)
,材料,试批号,实验屈服值,实验抗拉值,实验伸长率,牌号,钢种,出炉温度,加热时间,板坯厚度,中间坯厚度,粗轧压下率,精轧开轧温度,终轧温度,成品厚度,粗轧压缩比,精轧压缩比,C,Si,Mn,AlT,Nb,V,Ti,Ni,Cu,Cr,Mo,P,S,Ceq,Pcm,温度差
2974,1625P54800,1LL056022500,332,445,38,CCS A,ZF4H6100,1211,19706,264,69.99,0.184,1042,831,12,3.772,5.833,0.16,0.11,0.52,0.042,0.002,0,0.002,0.02,0.04,0.02,0.01,0.008,0.006,0.256666667,0.725333333,211
2975,1625P57A00,1LL056022600,278,450,37.5,CCS A,ZF4H6100,1191,11289,264,69.99,0.207,1064,876,12.2,3.772,5.737,0.15,0.11,0.53,0.031,0.001,0,0.001,0.02,0.04,0.03,0.01,0.016,0.0059,0.250333333,0.725833333,188
2976,1625P57A00,1LL056022700,324,453,36,CCS A,ZF4H6100,1191,11289,264,69.99,0.207,1064,876,12.2,3.772,5.737,0.15,0.11,0.53,0.031,0.001,0,0.001,0.02,0.04,0.03,0.01,0.016,0.0059,0.250333333,0.725833333,188
2977,1625P62800,1LL056022800,322,453,35.5,CCS A,ZF4H6100,1224,11127,264,70,0.234,1075,844,12.2,3.771,5.738,0.15,0.11,0.53,0.031,0.001,0,0.001,0.02,0.04,0.03,0.01,0.016,0.0059,0.250333333,0.725833333,231
2978,1625P63600,1LL056022900,320,446,39,CCS A,ZF4H6100,1212,10888,264,70,0.205,1052,848,12.2,3.771,5.738,0.15,0.11,0.52,0.031,0.001,0,0.002,0.02,0.03,0.03,0,0.013,0.0022,0.246,0.705166667,204
2979,1625P92A00,1LL056023000,329,447,43,CCS A,ZF4H6100,1213,12673,264,70,0.268,1057,818,12.2,3.771,5.738,0.15,0.11,0.52,0.031,0.001,0,0.002,0.02,0.03,0.03,0,0.013,0.0022,0.246,0.705166667,239
2980,1625P96800,1LL056023100,319,439,42.5,CCS A,ZF4H6100,1223,13250,264,70,0.236,1076,812,11.2,3.771,6.25,0.15,0.11,0.52,0.031,0.001,0,0.002,0.02,0.03,0.03,0,0.013,0.0022,0.246,0.705166667,264
2981,1625R20800,1LL056023300,311,440,40.5,CCS A,ZF4H6100,1219,15074,264,65,0.266,1052,824,11.2,4.062,5.804,0.15,0.12,0.54,0.029,0.001,0,0.003,0.02,0.04,0.03,0.01,0.019,0.0029,0.252,0.736166667,228
2982,1625R26800,1LL056023400,279,434,35.5,CCS A,ZF4H6100,1226,12786,264,75,0.239,1108,859,11,3.52,6.818,0.15,0.12,0.54,0.029,0.001,0,0.003,0.02,0.04,0.03,0.01,0.019,0.0029,0.252,0.736166667,249
2983,1625R33800,1LL056023500,245,450,42,CCS A,ZF4H6100,1221,13664,264,70,0.239,1027,830,11,3.771,6.364,0.15,0.12,0.54,0.029,0.001,0,0.003,0.02,0.04,0.03,0.01,0.019,0.0029,0.252,0.736166667,197
2984,1625R34A00,1LL056023800,320,476,28.5,CCS A,ZF4H6100,1223,13581,264,70,0.236,1073,817,10,3.771,7,0.16,0.12,0.53,0.033,0.002,0,0.003,0.02,0.04,0.03,0.01,0.018,0.0033,0.260333333,0.736166667,256
2985,1628M27800,1LL056023900,347,466,29,CCS A,ZF4H6100,1193,12786,264,70,0.243,1021,796,11,3.771,6.364,0.16,0.12,0.53,0.033,0.002,0,0.003,0.02,0.04,0.03,0.01,0.018,0.0033,0.260333333,0.736166667,225
2986,1623L36500,1LL056025000,305,436,41,CCS A,ZF4H6100,1210,11839,264,60,0.229,1069,850,10.2,4.4,5.882,0.15,0.12,0.52,0.031,0.001,0,0.002,0.02,0.03,0.04,0.01,0.014,0.0054,0.25,0.706666667,219
2987,1625Q91800,1LL056101900,334,439,42,CCS A,ZF4H6100,1221,14606,264,75,0.213,1050,823,10.2,3.52,7.353,0.15,0.09,0.58,0.025,0.004,0.001,0.003,0.03,0.04,0.03,0.01,0.014,0.0042,0.259533333,0.775266667,227
2988,1625R00800,1LL056102000,318,437,47.5,CCS A,ZF4H6100,1215,14475,264,64.99,0.242,1053,851,10.2,4.062,6.372,0.15,0.09,0.58,0.025,0.004,0.001,0.003,0.03,0.04,0.03,0.01,0.014,0.0042,0.259533333,0.775266667,202
2989,1625R75C00,1LL056102200,323,451,39,CCS A,ZF4H6100,1228,14565,264,67,0.313,1046,851,10.2,3.94,6.569,0.17,0.1,0.53,0.033,0.002,0,0.002,0.02,0.05,0.02,0.01,0.011,0.0029,0.269,0.755,195
2990,1626K04C00,1LL056102300,318,448,41,CCS A,ZF4H6100,1221,14701,264,66.99,0.304,1051,851,10.2,3.941,6.568,0.17,0.1,0.53,0.033,0.002,0,0.002,0.02,0.05,0.02,0.01,0.011,0.0029,0.269,0.755,200
2991,1626K08C00,1LL056102400,301,437,36,CCS A,ZF4H6100,1215,14825,264,67,0.304,1044,843,10.2,3.94,6.569,0.17,0.1,0.53,0.033,0.002,0,0.002,0.02,0.05,0.02,0.01,0.011,0.0029,0.269,0.755,201
2992,1625R54A00,1LL056102500,342,467,35.5,CCS A,ZF4H6100,1208,14244,264,70,0.276,1067,792,10.2,3.771,6.863,0.16,0.12,0.55,0.032,0.002,0,0.004,0.02,0.05,0.03,0.01,0.018,0.0033,0.264333333,0.766166667,275
2993,1625R62C00,1LL056102600,342,471,34,CCS A,ZF4H6100,1215,15082,264,64.99,0.243,1039,826,10.2,4.062,6.372,0.16,0.12,0.55,0.032,0.002,0,0.004,0.02,0.05,0.03,0.01,0.018,0.0033,0.264333333,0.766166667,213
2994,1625R68800,1LL056102700,342,472,39,CCS A,ZF4H6100,1232,15012,264,67,0.286,1068,843,10.2,3.94,6.569,0.16,0.12,0.55,0.032,0.002,0,0.004,0.02,0.05,0.03,0.01,0.018,0.0033,0.264333333,0.766166667,225
2995,1625Q10800,1LL056103800,376,471,33,CCS A,ZF4H6100,1230,19697,264,70,0.22,1096,797,10,3.771,7,0.16,0.11,0.53,0.034,0.002,0,0.002,0.02,0.04,0.04,0.01,0.017,0.0021,0.262333333,0.736333333,299
2996,1625Q16A00,1LL056103900,356,455,38,CCS A,ZF4H6100,1224,13166,264,75,0.218,1110,835,10.2,3.52,7.353,0.16,0.11,0.53,0.034,0.002,0,0.002,0.02,0.04,0.04,0.01,0.017,0.0021,0.262333333,0.736333333,275
2997,1625Q19A00,1LL056104000,333,452,39,CCS A,ZF4H6100,1229,13170,264,75,0.217,1107,831,10.2,3.52,7.353,0.16,0.11,0.53,0.034,0.002,0,0.002,0.02,0.04,0.04,0.01,0.017,0.0021,0.262333333,0.736333333,276
2998,1625Q24800,1LL056104100,330,446,41,CCS A,ZF4H6100,1149.5,12734,264,70,0.205,1067,828,10.39,3.771,6.737,0.16,0.08,0.53,0.04,0.001,0,0.001,0.02,0.03,0.03,0.01,0.019,0.013,0.259666667,0.724833333,239
2999,1625Q42A00,1LL056104200,370,468,31.5,CCS A,ZF4H6100,1228,12656,264,75,0.216,1062,819,10.2,3.52,7.353,0.16,0.08,0.53,0.04,0.001,0,0.001,0.02,0.03,0.03,0.01,0.019,0.013,0.259666667,0.724833333,243
3000,1625Q45800,1LL056104300,332,439,38,CCS A,ZF4H6100,1214,12711,264,70,0.206,1050,821,10.2,3.771,6.863,0.16,0.08,0.53,0.04,0.001,0,0.001,0.02,0.03,0.03,0.01,0.019,0.013,0.259666667,0.724833333,229
3001,1625Q66800,1LL056104400,335,455,37,CCS A,ZF4H6100,1233,12851,264,75,0.255,1111,838,10.2,3.52,7.353,0.15,0.12,0.57,0.031,0.004,0.001,0.002,0.02,0.05,0.04,0.01,0.024,0.0047,0.259866667,0.776766667,273
3002,1625Q70800,1LL056104500,344,464,39.5,CCS A,ZF4H6100,1231,12505,264,75,0.254,1111,840,10.2,3.52,7.353,0.15,0.12,0.57,0.031,0.004,0.001,0.002,0.02,0.05,0.04,0.01,0.024,0.0047,0.259866667,0.776766667,271
3003,1625Q78800,1LL056104600,339,457,39.5,CCS A,ZF4H6100,1232,12895,264,75,0.255,1097,834,10.2,3.52,7.353,0.15,0.12,0.57,0.031,0.004,0.001,0.002,0.02,0.05,0.04,0.01,0.024,0.0047,0.259866667,0.776766667,263
3004,1626K11800,1LL056104700,313,444,42.5,CCS A,ZF4H6100,1220,12647,264,70,0.205,1108,829,10.2,3.771,6.863,0.15,0.11,0.53,0.028,0.002,0,0.002,0.02,0.03,0.04,0.01,0.013,0.0041,0.251666667,0.716333333,279
3005,1626K25500,1LL056104800,318,445,44.5,CCS A,ZF4H6100,1217,14740,264,65,0.304,1051,857,11.2,4.062,5.804,0.15,0.11,0.53,0.028,0.002,0,0.002,0.02,0.03,0.04,0.01,0.013,0.0041,0.251666667,0.716333333,194
3006,1626K26500,1LL056104900,320,439,38.5,CCS A,ZF4H6100,1219,14741,264,64.99,0.293,1050,855,11.2,4.062,5.803,0.15,0.11,0.53,0.028,0.002,0,0.002,0.02,0.03,0.04,0.01,0.013,0.0041,0.251666667,0.716333333,195
3007,1626K42800,1LL056105300,315,439,42,CCS A,ZF4H6100,1221,14486,264,65,0.258,1051,856,11.2,4.062,5.804,0.16,0.11,0.54,0.043,0.001,0,0.003,0.02,0.03,0.06,0.01,0.012,0.0105,0.267333333,0.737333333,195
3008,1626K44800,1LL056105400,324,447,33.5,CCS A,ZF4H6100,1223,13283,264,65,0.277,1051,817,11.2,4.062,5.804,0.16,0.11,0.54,0.043,0.001,0,0.003,0.02,0.03,0.06,0.01,0.012,0.0105,0.267333333,0.737333333,234
3009,1626K45C00,1LL056105600,303,441,39,CCS A,ZF4H6100,1202,13371,264,67.99,0.28,1051,846,12.2,3.883,5.573,0.17,0.09,0.51,0.049,0,0,0.001,0.02,0.04,0.06,0,0.017,0.0112,0.271,0.726,205
3010,1626K54C00,1LL056105700,321,458,40.5,CCS A,ZF4H6100,1204,12673,264,67,0.281,1063,819,12.2,3.94,5.492,0.17,0.09,0.51,0.049,0,0,0.001,0.02,0.04,0.06,0,0.017,0.0112,0.271,0.726,244
3011,1626K57C00,1LL056105800,341,451,36,CCS A,ZF4H6100,1202,14461,264,69.99,0.28,1038,812,12,3.772,5.833,0.17,0.09,0.51,0.049,0,0,0.001,0.02,0.04,0.06,0,0.017,0.0112,0.271,0.726,226
3012,1626K60800,1LL056105900,346,459,37,CCS A,ZF4H6100,1201,14471,264,69.99,0.277,1047,816,12.2,3.772,5.737,0.15,0.13,0.54,0.032,0.002,0,0.003,0.02,0.04,0.13,0,0.017,0.0025,0.27,0.740833333,231
3013,1626K70A00,1LL056106000,373,474,33,CCS A,ZF4H6100,1202,14424,264,69.99,0.278,1040,812,12.2,3.772,5.737,0.15,0.13,0.54,0.032,0.002,0,0.003,0.02,0.04,0.13,0,0.017,0.0025,0.27,0.740833333,228
3014,1626K70A00,1LL056106100,370,474,35,CCS A,ZF4H6100,1202,14424,264,69.99,0.278,1040,812,12.2,3.772,5.737,0.15,0.13,0.54,0.032,0.002,0,0.003,0.02,0.04,0.13,0,0.017,0.0025,0.27,0.740833333,228
3015,1626K75800,1LL056106400,344,456,36.5,CCS A,ZF4H6100,1210,12995,264,69.99,0.276,1044,814,12.2,3.772,5.737,0.15,0.15,0.52,0.032,0.002,0,0.004,0.02,0.04,0.08,0,0.024,0.0032,0.256666667,0.719,230
3016,1626K76800,1LL056106500,243,455,37,CCS A,ZF4H6100,1217,12771,264,70,0.276,1034,813,12.2,3.771,5.738,0.15,0.15,0.52,0.032,0.002,0,0.004,0.02,0.04,0.08,0,0.024,0.0032,0.256666667,0.719,221
3017,1626K79800,1LL056106600,336,450,34.5,CCS A,ZF4H6100,1218,12844,264,70,0.276,1047,823,12.2,3.771,5.738,0.15,0.15,0.52,0.032,0.002,0,0.004,0.02,0.04,0.08,0,0.024,0.0032,0.256666667,0.719,224
3018,1626K82600,1LL056106800,345,464,34,CCS A,ZF4H6100,1219,12729,264,70,0.268,986,830,12.2,3.771,5.738,0.16,0.14,0.53,0.029,0.001,0,0.003,0.02,0.04,0.08,0,0.022,0.0015,0.268333333,0.738666667,156
3019,1626K85800,1LL056106900,370,480,32,CCS A,ZF4H6100,1212,12741,264,70,0.274,1002,803,12.2,3.771,5.738,0.16,0.14,0.53,0.029,0.001,0,0.003,0.02,0.04,0.08,0,0.022,0.0015,0.268333333,0.738666667,199
3020,1626K88A00,1LL056107000,282,476,37.5,CCS A,ZF4H6100,1212,12545,264,69.99,0.28,986,784,12.2,3.772,5.737,0.16,0.14,0.53,0.029,0.001,0,0.003,0.02,0.04,0.08,0,0.022,0.0015,0.268333333,0.738666667,202
3021,1626K90400,1LL056107200,321,447,42,CCS A,ZF4H6100,1223,12690,264,69.99,0.275,975,837,12.7,3.772,5.511,0.14,0.1,0.56,0.032,0.002,0,0.002,0.02,0.05,0.07,0,0.015,0.0035,0.252,0.756833333,138
3022,1626K96800,1LL056107300,322,442,36,CCS A,ZF4H6100,1219,13582,264,70,0.246,1040,832,13,3.771,5.385,0.14,0.1,0.56,0.032,0.002,0,0.002,0.02,0.05,0.07,0,0.015,0.0035,0.252,0.756833333,208
3023,1626K99C00,1LL056107400,352,448,35,CCS A,ZF4H6100,1210,14681,264,70,0.275,1029,797,12,3.771,5.833,0.14,0.1,0.56,0.032,0.002,0,0.002,0.02,0.05,0.07,0,0.015,0.0035,0.252,0.756833333,232
3024,1625P98C00,1LL056107600,349,452,33,CCS A,ZF4H6100,1203,12173,264,70,0.274,1008,816,14.2,3.771,4.93,0.16,0.12,0.53,0.038,0.001,0,0.002,0.02,0.03,0.04,0.01,0.017,0.0074,0.261666667,0.726666667,192
3025,1625P99C00,1LL056107700,341,449,32,CCS A,ZF4H6100,1203,12274,264,70,0.278,1014,818,14.2,3.771,4.93,0.16,0.12,0.53,0.038,0.001,0,0.002,0.02,0.03,0.04,0.01,0.017,0.0074,0.261666667,0.726666667,196
3026,1625Q06C00,1LL056107800,352,456,30.5,CCS A,ZF4H6100,1202,12297,264,70,0.278,998,813,14.2,3.771,4.93,0.16,0.12,0.53,0.038,0.001,0,0.002,0.02,0.03,0.04,0.01,0.017,0.0074,0.261666667,0.726666667,185
3027,1625Q08800,1LL056107900,282,436,45,CCS A,ZF4H6100,1204,12199,264,69.99,0.212,1000,834,14.2,3.772,4.929,0.16,0.12,0.53,0.038,0.001,0,0.002,0.02,0.03,0.04,0.01,0.017,0.0074,0.261666667,0.726666667,166
3028,1625Q58400,1LL056108100,338,440,36,CCS A,ZF4H6100,1220,12922,264,60,0.34,1008,833,15.1,4.4,3.974,0.15,0.1,0.51,0.035,0.001,0,0.002,0.02,0.03,0.02,0.01,0.018,0.0081,0.244333333,0.695,175
3029,1625Q61A00,1LL056108200,335,443,31,CCS A,ZF4H6100,1223,12717,264,65,0.297,1054,821,15.1,4.062,4.305,0.15,0.1,0.51,0.035,0.001,0,0.002,0.02,0.03,0.02,0.01,0.018,0.0081,0.244333333,0.695,233
3030,1707L98400,1LL056193700,376,468,32.5,CCS A,ZF4H6100,1206,12363,222,60,0.291,999,814,9,3.7,6.667,0.15,0.13,0.55,0.024,0.001,0,0.002,0.02,0.04,0.05,0.01,0.02,0.0036,0.257666667,0.7475,185
3031,1707M09400,1LL056193800,349,454,33.5,CCS A,ZF4H6100,1222,12595,222,60,0.238,994,820,9,3.7,6.667,0.15,0.13,0.55,0.024,0.001,0,0.002,0.02,0.04,0.05,0.01,0.02,0.0036,0.257666667,0.7475,174
3032,1707M10400,1LL056194100,377,459,30.5,CCS A,ZF4H6100,1210,12303,222,60,0.236,1007,828,9,3.7,6.667,0.16,0.09,0.53,0.035,0.002,0,0.001,0.02,0.04,0.05,0.01,0.014,0.0051,0.264333333,0.736166667,179
3033,1707M19400,1LL056194200,304,437,42.5,CCS A,ZF4H6100,1225,12467,222,60,0.288,1092,854,9,3.7,6.667,0.16,0.09,0.53,0.035,0.002,0,0.001,0.02,0.04,0.05,0.01,0.014,0.0051,0.264333333,0.736166667,238
3034,1707M30300,1LL056194300,363,479,42.5,CCS A,ZF4H6100,1214,12171,222,79.99,0.252,1092,830,9,2.775,8.888,0.16,0.09,0.53,0.035,0.002,0,0.001,0.02,0.04,0.05,0.01,0.014,0.0051,0.264333333,0.736166667,262
3035,1707M35800,1LL056194700,347,447,38,CCS A,ZF4H6100,1214,12679,222,75,0.242,1087,819,9,2.96,8.333,0.16,0.1,0.52,0.036,0.002,0,0.001,0.02,0.04,0.04,0.01,0.017,0.0087,0.260666667,0.726,268
3036,1707M38800,1LL056194800,337,450,37.5,CCS A,ZF4H6100,1212,12173,222,75,0.243,1090,831,9,2.96,8.333,0.16,0.1,0.52,0.036,0.002,0,0.001,0.02,0.04,0.04,0.01,0.017,0.0087,0.260666667,0.726,259
3037,1707M98500,1LL056195300,355,456,41.5,CCS A,ZF4H6100,1226,16490,222,69.99,0.243,1112,855,8.2,3.172,8.535,0.16,0.12,0.52,0.033,0.001,0,0.001,0.03,0.04,0.04,0.01,0.012,0.0031,0.261333333,0.726666667,257
3038,1707N04A00,1LL056195400,338,450,41,CCS A,ZF4H6100,1233,16542,222,85,0.124,1114,822,8.2,2.612,10.366,0.16,0.12,0.52,0.033,0.001,0,0.001,0.03,0.04,0.04,0.01,0.012,0.0031,0.261333333,0.726666667,292
3039,1707M60800,1LL056195800,299,430,39.5,CCS A,ZF4H6100,1212,17727,222,84.99,0.192,1118,834,8.2,2.612,10.365,0.15,0.09,0.52,0.036,0.001,0,0.001,0.02,0.04,0.04,0.01,0.017,0.0088,0.250666667,0.715666667,284
3040,1707M69800,1LL056195900,307,438,46.5,CCS A,ZF4H6100,1220,17692,222,85,0.218,1145,831,8.2,2.612,10.366,0.15,0.09,0.52,0.036,0.001,0,0.001,0.02,0.04,0.04,0.01,0.017,0.0088,0.250666667,0.715666667,314
3041,1627L23400,1LL056240500,323,467,36.5,CCS A,YY000000,1206,11049,264,90,0.239,927,841,29,2.933,3.103,0.15,0.23,1.09,0.042,0.002,0.002,0.007,0.02,0.03,0.06,0.01,0.017,0.0043,0.3494,1.281533333,86
3042,1627L42600,1LL056252200,306,450,42,CCS A,ZF4H6100,1220,11292,264,69.99,0.208,1088,850,11,3.772,6.363,0.15,0.12,0.53,0.035,0.001,0,0.002,0.02,0.05,0.06,0.01,0.014,0.0053,0.257,0.737666667,238
3043,1627L43800,1LL056252300,332,461,35,CCS A,ZF4H6100,1210,10883,264,70,0.216,1108,844,11,3.771,6.364,0.15,0.12,0.53,0.035,0.001,0,0.002,0.02,0.05,0.06,0.01,0.014,0.0053,0.257,0.737666667,264
3044,1627L56800,1LL056252700,337,462,37,CCS A,ZF4H6100,1215,11161,264,69.99,0.248,1109,840,12,3.772,5.833,0.16,0.11,0.55,0.044,0.001,0,0.001,0.02,0.03,0.03,0.01,0.014,0.0192,0.263,0.745833333,269
3045,1627L56800,1LL056252800,340,465,37,CCS A,ZF4H6100,1215,11161,264,69.99,0.248,1109,840,12,3.772,5.833,0.16,0.11,0.55,0.044,0.001,0,0.001,0.02,0.03,0.03,0.01,0.014,0.0192,0.263,0.745833333,269
3046,1627L70600,1LL056253300,322,446,35,CCS A,ZF4H6100,1195,17184,264,70,0.239,1041,822,12,3.771,5.833,0.15,0.12,0.53,0.04,0.002,0,0.003,0.02,0.03,0.03,0.01,0.014,0.0036,0.249666667,0.716166667,219
3047,1627M50600,1LL056253800,293,448,37,CCS A,ZF4H6100,1221,17009,264,69.99,0.224,1040,841,12.5,3.772,5.599,0.19,0.1,0.53,0.032,0.002,0,0.003,0.02,0.03,0.04,0.01,0.012,0.0058,0.291666667,0.756,199
3048,1627N78800,1LL056255300,320,452,35.5,CCS A,ZF4H6100,1209,16508,264,69.99,0.24,1001,824,14.2,3.772,4.929,0.16,0.13,0.62,0.026,0.004,0,0.005,0.01,0.03,0.04,0,0.022,0.0035,0.274,0.816333333,177
3049,1627P22600,1LL056255700,334,456,33.5,CCS A,ZF4H6100,1217,14230,264,70,0.236,987,829,16.2,3.771,4.321,0.17,0.12,0.53,0.042,0.001,0,0.002,0.01,0.02,0.04,0.01,0.024,0.0053,0.270333333,0.726666667,158
3050,1627P09600,1LL056256200,320,450,35,CCS A,ZF4H6100,1204,13791,264,69.99,0.246,990,833,18.2,3.772,3.846,0.15,0.15,0.54,0.034,0.002,0,0.004,0.02,0.03,0.03,0.01,0.022,0.0017,0.251333333,0.727166667,157
3051,1627L24200,1LL056257000,332,469,39,CCS A,ZF4H6100,1178,13217,264,65,0.223,956,826,19.2,4.062,3.385,0.17,0.13,0.53,0.035,0.002,0,0.003,0.02,0.03,0.05,0.02,0.019,0.0042,0.275666667,0.738166667,130
3052,1625P28A00,1LL056393400,301,445,41,CCS A,ZF4H6100,1197,11155,264,70,0.239,1008,796,12.2,3.771,5.738,0.18,0.12,0.55,0.028,0.003,0,0.002,0.03,0.06,0.05,0.01,0.019,0.0051,0.289666667,0.797166667,212
3053,1625P28500,1LL056393500,296,446,38.5,CCS A,ZF4H6100,1197,11155,264,70,0.239,1008,796,12.2,3.771,5.738,0.18,0.12,0.55,0.028,0.003,0,0.002,0.03,0.06,0.05,0.01,0.019,0.0051,0.289666667,0.797166667,212
3054,1623L12700,1LL056394800,291,434,42,CCS A,ZF4H6100,1205,13115,264,60,0.269,1102,847,10.2,4.4,5.882,0.16,0.1,0.52,0.037,0.002,0,0.001,0.02,0.04,0.03,0,0.022,0.0057,0.256666667,0.724833333,255
3055,1625R66600,1LL056395900,322,437,38,CCS A,ZF4H6100,1149.5,12433,264,75,0.216,1062,819,10.39,3.52,7.353,0.16,0.08,0.53,0.04,0.001,0,0.001,0.02,0.03,0.03,0.01,0.019,0.013,0.259666667,0.724833333,243
3056,1625R66800,1LL056396500,317,439,42.5,CCS A,ZF4H6100,1149.5,12433,264,75,0.216,1062,819,10.39,3.52,7.353,0.16,0.08,0.53,0.04,0.001,0,0.001,0.02,0.03,0.03,0.01,0.019,0.013,0.259666667,0.724833333,243
3057,1628P95100,1LL056408700,317,435,29.5,CCS A,ZF4H6100,1235,14771,222,90,0.224,916,848,34,2.467,2.647,0.13,0.15,0.54,0.037,0.001,0,0.004,0.01,0.04,0.02,0,0.014,0.003,0.227333333,0.716,68
3058,1628P85500,1LL056408900,359,452,36,CCS A,ZF4H6100,1227,12747,222,70,0.342,987,855,12.5,3.171,5.6,0.13,0.15,0.54,0.037,0.001,0,0.004,0.01,0.04,0.02,0,0.014,0.003,0.227333333,0.716,132
3059,1626K71420,1LL056453800,282,440,41,CCS A,ZF4H6100,1211,12876,264,65,0.285,1054,860,12.2,4.062,5.328,0.15,0.15,0.52,0.032,0.002,0,0.004,0.02,0.04,0.08,0,0.024,0.0032,0.256666667,0.719,194
3060,1627P47400,1LL056477900,340,467,34.5,CCS A,YY000000,1218,13020,264,70,0.292,1031,818,12.2,3.771,5.738,0.16,0.12,0.52,0.034,0.001,0,0.003,0.03,0.03,0.05,0.01,0.026,0.0045,0.262666667,0.717166667,213
3061,1627P47400,1LL056478000,333,462,36.5,CCS A,YY000000,1218,13020,264,70,0.292,1031,818,12.2,3.771,5.738,0.16,0.12,0.52,0.034,0.001,0,0.003,0.03,0.03,0.05,0.01,0.026,0.0045,0.262666667,0.717166667,213
3062,1627P38600,1LL056479600,352,463,35.5,CCS A,ZF4H6100,1190,11518,264,60,0.3,951,832,16.2,4.4,3.704,0.15,0.09,0.56,0.045,0.002,0,0.002,0.01,0.03,0.07,0,0.017,0.0052,0.26,0.7465,119
3063,1627N85A00,1LL056731300,329,453,32,CCS A,ZF4H6100,1205,12862,264,70,0.208,1089,866,11.2,3.771,6.25,0.17,0.05,0.56,0.029,0.001,0,0.001,0.01,0.03,0.03,0,0.022,0.0108,0.272,0.763166667,223
3064,1627N87A00,1LL056731400,321,448,40,CCS A,ZF4H6100,1208,12898,264,69.99,0.208,1053,823,11.2,3.772,6.249,0.17,0.05,0.56,0.029,0.001,0,0.001,0.01,0.03,0.03,0,0.022,0.0108,0.272,0.763166667,230
3065,1627P52C00,1LL056769500,285,425,42.5,CCS A,ZF4H7100,1209,12895,264,74.99,0.245,1103,810,10.2,3.52,7.352,0.13,0.14,0.66,0.035,0.002,0.001,0.002,0.02,0.03,0.04,0,0.019,0.0087,0.251533333,0.826766667,293
3066,1627L59320,1LL056827500,300,447,34,CCS A,ZF4H6100,1234,11291,264,70,0.223,1108,857,12,3.771,5.833,0.16,0.11,0.55,0.044,0.001,0,0.001,0.02,0.03,0.03,0.01,0.014,0.0192,0.263,0.745833333,251
3067,1625R33920,1LL057118200,318,441,35.5,CCS A,ZF4H6100,1221,13664,264,70,0.239,1027,830,11,3.771,6.364,0.15,0.12,0.54,0.029,0.001,0,0.003,0.02,0.04,0.03,0.01,0.019,0.0029,0.252,0.736166667,197
3068,1628Q81300,1LL057119100,348,471,33,CCS A,ZF4H6100,1211,12467,264,70,0.245,973,847,20.2,3.771,3.465,0.16,0.18,1.01,0.036,0.015,0.002,0.013,0.01,0.03,0.05,0.01,0.023,0.0213,0.3434,1.209366667,126
3069,1628R59800,1LL057121100,377,463,30,CCS A,ZF4H6100,1226,15213,264,70,0.288,1106,817,10,3.771,7,0.15,0.11,0.52,0.04,0.002,0,0.003,0.02,0.04,0.03,0.01,0.018,0.0042,0.248666667,0.715833333,289
3070,1628R80500,1LL057132500,325,460,40.5,CCS A,ZF4H6100,1231,14850,264,70,0.277,1058,834,11,3.771,6.364,0.15,0.1,0.52,0.032,0.001,0,0.002,0.02,0.03,0.03,0,0.03,0.0058,0.246,0.704833333,224
3071,1629K11500,1LL057133900,369,471,36,CCS A,ZF4H6100,1199,11624,264,60,0.338,972,833,13.2,4.4,4.545,0.16,0.11,0.53,0.027,0.002,0,0.002,0.02,0.04,0.04,0.01,0.017,0.0053,0.262333333,0.736333333,139
3072,1629K34300,1LL057134400,329,456,28.5,CCS A,ZF4H6100,1174,15118,264,79.99,0.238,873,814,25,3.3,3.2,0.16,0.1,0.52,0.036,0.002,0,0.002,0.02,0.03,0.07,0.01,0.011,0.0074,0.266,0.7175,59
3073,1629K47600,1LL057238800,409,505,31,CCS A,ZF4H6100,1211,16060,264,60,0.301,950,815,14,4.4,4.286,0.16,0.1,0.53,0.032,0,0,0.002,0.02,0.04,0.04,0.01,0.034,0.0103,0.262333333,0.736,135
3074,1627M66500,1LL057426300,363,464,34,CCS A,ZF4H6100,1182,12383,264,70,0.256,951,790,13.2,3.771,5.303,0.16,0.09,0.54,0.037,0.001,0,0.001,0.02,0.03,0.04,0,0.012,0.0108,0.261333333,0.735,161
3075,1629P47400,1LL057496900,396,484,28,CCS A,ZF4H6100,1149.5,12050,264,70,0.256,951,790,9.39,3.771,5.303,0.15,0.15,0.54,0.034,0.002,0,0.004,0.02,0.03,0.03,0.01,0.022,0.0017,0.251333333,0.727166667,161
3076,1629P47520,1LL057504200,338,454,39,CCS A,ZF4H6100,1149.5,12050,264,70,0.256,951,790,9.39,3.771,5.303,0.15,0.15,0.54,0.034,0.002,0,0.004,0.02,0.03,0.03,0.01,0.022,0.0017,0.251333333,0.727166667,161
3077,1630L80500,1LL057511500,369,472,32.5,CCS A,ZF4H6100,1219,24847,264,60,0.33,999,814,13.2,4.4,4.545,0.16,0.13,0.56,0.037,0.001,0,0.002,0.02,0.03,0.04,0.01,0.015,0.0084,0.266666667,0.757,185
3078,1630L89200,1LL057512000,361,464,33.5,CCS A,ZF4H6100,1214,25204,264,70,0.278,1037,828,13.7,3.771,5.109,0.16,0.13,0.52,0.03,0.001,0,0.003,0.02,0.03,0.04,0.01,0.021,0.0032,0.26,0.717,209
3079,1630L95500,1LL057512100,378,487,33,CCS A,ZF4H6100,1209,25624,264,65,0.316,1033,815,14.2,4.062,4.577,0.16,0.13,0.52,0.03,0.001,0,0.003,0.02,0.03,0.04,0.01,0.021,0.0032,0.26,0.717,218
3080,1630L95500,1LL057512200,373,477,34.5,CCS A,ZF4H6100,1209,25624,264,65,0.316,1033,815,14.2,4.062,4.577,0.16,0.13,0.52,0.03,0.001,0,0.003,0.02,0.03,0.04,0.01,0.021,0.0032,0.26,0.717,218
3081,1630M20500,1LL057512700,323,456,33,CCS A,ZF4H6100,1182,13579,264,60,0.294,992,837,15.1,4.4,3.974,0.16,0.12,0.55,0.038,0,0,0.002,0.02,0.03,0.06,0.01,0.023,0.0061,0.269,0.747666667,155
3082,1627M66560,1LL057521900,309,446,38,CCS A,ZF4H6100,1182,12383,264,70,0.256,951,790,13.2,3.771,5.303,0.16,0.09,0.54,0.037,0.001,0,0.001,0.02,0.03,0.04,0,0.012,0.0108,0.261333333,0.735,161
3083,1630R07300,1LL057536200,359,489,32,CCS A,ZF4H7100,1197,12530,264,65,0.239,1007,833,13.2,4.062,4.924,0.13,0.13,0.61,0.026,0.001,0,0.003,0.02,0.03,0.04,0.01,0.014,0.0038,0.245,0.777,174
3084,1630R10400,1LL057536300,312,462,41,CCS A,ZF4H7100,1214,12276,264,70,0.25,1107,831,10.2,3.771,6.863,0.13,0.13,0.61,0.026,0.001,0,0.003,0.02,0.03,0.04,0.01,0.014,0.0038,0.245,0.777,276
3085,1630R11800,1LL057536900,348,464,39,CCS A,ZF4H6100,1212,12279,264,69.99,0.207,1092,809,10.2,3.772,6.862,0.16,0.11,0.52,0.036,0.001,0,0.001,0.01,0.03,0.04,0.01,0.015,0.0037,0.259333333,0.716333333,283
3086,1701K04800,1LL057537000,339,465,37,CCS A,ZF4H6100,1217,12240,264,70,0.205,1089,803,10.2,3.771,6.863,0.16,0.11,0.52,0.036,0.001,0,0.001,0.01,0.03,0.04,0.01,0.015,0.0037,0.259333333,0.716333333,286
3087,1701K07800,1LL057537400,355,479,36.5,CCS A,ZF4H6100,1221,12320,264,70,0.204,1087,808,10.2,3.771,6.863,0.16,0.11,0.53,0.028,0.001,0,0.002,0.01,0.03,0.07,0,0.013,0.0017,0.265,0.727166667,279
3088,1701K15500,1LL057537500,362,471,42.5,CCS A,ZF4H6100,1215,12307,264,70,0.261,1075,815,10.2,3.771,6.863,0.16,0.11,0.53,0.028,0.001,0,0.002,0.01,0.03,0.07,0,0.013,0.0017,0.265,0.727166667,260
3089,1701K15500,1LL057537600,355,467,39,CCS A,ZF4H6100,1215,12307,264,70,0.261,1075,815,10.2,3.771,6.863,0.16,0.11,0.53,0.028,0.001,0,0.002,0.01,0.03,0.07,0,0.013,0.0017,0.265,0.727166667,260
3090,1701K25800,1LL057538100,344,463,40,CCS A,ZF4H6100,1215,12304,264,70,0.273,1082,834,10.2,3.771,6.863,0.17,0.13,0.54,0.03,0,0,0.002,0.01,0.04,0.07,0,0.024,0.0031,0.277333333,0.757833333,248
3091,1701K31400,1LL057538200,344,465,34.5,CCS A,ZF4H6100,1214,12278,264,70,0.278,1090,830,10.2,3.771,6.863,0.17,0.13,0.54,0.03,0,0,0.002,0.01,0.04,0.07,0,0.024,0.0031,0.277333333,0.757833333,260
3092,1628S03420,1LL057729700,313,447,39,CCS A,ZF4H6100,1204,16142,264,60,0.322,973,804,12,4.4,5,0.16,0.12,0.53,0.028,0.002,0,0.004,0.02,0.04,0.02,0.01,0.013,0.0194,0.258333333,0.735666667,169
3093,1630L54400,1LL057749000,293,435,42,CCS A,ZF4H7100,1204,24384,264,64.99,0.367,957,834,16.2,4.062,4.012,0.13,0.09,0.63,0.028,0.002,0.001,0.001,0.02,0.04,0.04,0.01,0.02,0.0122,0.2492,0.805766667,123
3094,1628S05A00,1LL057768500,294,431,40.5,CCS A,ZF4H6100,1211,15926,264,75,0.255,1006,796,12,3.52,6.25,0.16,0.12,0.53,0.028,0.002,0,0.004,0.02,0.04,0.02,0.01,0.013,0.0194,0.258333333,0.735666667,210
3095,1628S05500,1LL057768600,298,440,43.5,CCS A,ZF4H6100,1211,15926,264,75,0.255,1006,796,12,3.52,6.25,0.16,0.12,0.53,0.028,0.002,0,0.004,0.02,0.04,0.02,0.01,0.013,0.0194,0.258333333,0.735666667,210
3096,1701K12300,1LL057821500,297,446,41.5,CCS A,ZF4H6100,1217,12387,264,70,0.204,1090,803,10.2,3.771,6.863,0.16,0.11,0.53,0.028,0.001,0,0.002,0.01,0.03,0.07,0,0.013,0.0017,0.265,0.727166667,287
3097,1701K12700,1LL057825600,301,445,37.5,CCS A,ZF4H6100,1217,12387,264,70,0.204,1090,803,10.2,3.771,6.863,0.16,0.11,0.53,0.028,0.001,0,0.002,0.01,0.03,0.07,0,0.013,0.0017,0.265,0.727166667,287
3098,1702K99200,1LL057884000,351,480,33,CCS A,EF4G8100,1205,12864,264,90,0.287,931,847,34.3,2.933,2.624,0.16,0.09,0.53,0.039,0,0,0.001,0.01,0.03,0.09,0.01,0.015,0.0035,0.271,0.728166667,84
3099,1702K92600,1LL057884100,330,444,35,CCS A,EF4G8100,1149.5,13150,264,70,0.226,1063,886,13.39,3.771,5.228,0.16,0.09,0.53,0.039,0,0,0.001,0.01,0.03,0.09,0.01,0.015,0.0035,0.271,0.728166667,177
3100,1713P01800,1LL058062200,303,422,39.5,CCS A,ZF4H6100,1215,14511,264,69.99,0.241,1110,865,12.2,3.772,5.737,0.11,0.2,0.82,0.034,0,0,0.014,0.01,0.03,0.04,0.01,0.012,0.002,0.259333333,0.969333333,245
3101,1702M11500,1LL058206500,333,462,34,CCS A,ZF4H6100,1149.5,12930,264,79.99,0.238,873,814,19.41,3.3,3.2,0.17,0.13,0.53,0.035,0.002,0,0.003,0.02,0.03,0.05,0.02,0.019,0.0042,0.275666667,0.738166667,59
3102,1702K51420,1LL058210200,298,406,40.5,CCS A,EF4G7300,1232,14050,264,69.99,0.273,1013,827,13.2,3.772,5.302,0.09,0.18,0.82,0.036,0.001,0,0.005,0.01,0.02,0.06,0.01,0.012,0.0023,0.242666667,0.939666667,186
3103,1702K52400,1LL058210500,318,422,30,CCS A,EF4G7300,1231,14044,264,69.99,0.273,1010,821,13.7,3.772,5.109,0.09,0.18,0.82,0.036,0.001,0,0.005,0.01,0.02,0.06,0.01,0.012,0.0023,0.242666667,0.939666667,189
3104,1702K90220,1LL058230300,300,420,40.5,CCS A,EF4F6400,1195,13192,264,64.99,0.271,1018,822,16.2,4.062,4.012,0.11,0.17,0.82,0.04,0,0,0.006,0.02,0.04,0.04,0,0.011,0.0025,0.258666667,0.977666667,196
3105,1702K57420,1LL058462400,292,410,41.5,CCS A,EF4G7300,1167,12567,264,70,0.292,979,816,18.2,3.771,3.846,0.09,0.19,0.8,0.038,0,0,0.002,0.01,0.02,0.07,0,0.013,0.0025,0.239333333,0.919833333,163
3106,1627P58600,1LL058795900,318,453,41.5,CCS A,ZF4H7100,1205,12245,264,60,0.317,991,826,16.7,4.4,3.593,0.13,0.14,0.66,0.035,0.002,0.001,0.002,0.02,0.03,0.04,0,0.019,0.0087,0.251533333,0.826766667,165
3107,1705S15300,1LL059383800,314,430,36,CCS A,ZF4H6100,1191,13455,264,70,0.275,948,841,20.2,3.771,3.465,0.15,0.09,0.53,0.03,0.002,0,0.002,0.02,0.04,0.12,0.02,0.015,0.006,0.270333333,0.730333333,107
3108,1705S27300,1LL059389500,320,438,29,CCS A,ZF4H6100,1179,13477,264,70,0.266,991,832,20.2,3.771,3.465,0.15,0.11,0.52,0.04,0.002,0,0.002,0.02,0.03,0.04,0.01,0.018,0.0085,0.25,0.706333333,159
3109,1706K79300,1LL059391400,328,441,36.5,CCS A,ZF4H6100,1171,12435,264,70,0.26,983,826,14.2,3.771,4.93,0.15,0.09,0.52,0.041,0,0,0.001,0.02,0.06,0.04,0.01,0.009,0.0084,0.252,0.735666667,157
3110,1708K21400,1LL059392500,310,441,43,CCS A,ZF4H6100,1184,11872,264,70,0.264,1055,835,12.2,3.771,5.738,0.16,0.11,0.54,0.03,0.001,0,0.001,0.02,0.05,0.05,0.01,0.016,0.0042,0.266666667,0.756833333,220
3111,1708K55300,1LL059393300,312,456,42,CCS A,YY000000,1200,11537,264,70,0.249,1081,849,12.2,3.771,5.738,0.17,0.12,0.54,0.034,0.001,0,0.001,0.02,0.03,0.07,0.01,0.031,0.0066,0.279333333,0.748166667,232
3112,1709K19400,1LL059394500,395,494,30,CCS A,YY000000,1205,11902,264,60,0.248,1059,828,11,4.4,5.455,0.19,0.1,0.53,0.029,0.001,0,0.001,0.02,0.04,0.04,0.01,0.015,0.0061,0.292333333,0.766,231
3113,1704N27430,1LL059399000,295,433,44,CCS A,ZF4H6100,1186,13343,264,70,0.26,1023,821,12,3.771,5.833,0.15,0.12,0.53,0.04,0.002,0,0.003,0.02,0.03,0.03,0.01,0.014,0.0036,0.249666667,0.716166667,202
3114,1702K58620,1LL059505900,299,413,44,CCS A,EF4G7300,1231,13935,264,65,0.273,978,828,20.2,4.062,3.218,0.09,0.19,0.8,0.038,0,0,0.002,0.01,0.02,0.07,0,0.013,0.0025,0.239333333,0.919833333,150
3115,1707L65300,1LL059751200,340,465,32.5,CCS A,ZF4H6100,1208,12718,222,80,0.252,895,835,30.3,2.775,2.64,0.15,0.08,0.58,0.033,0.002,0,0.001,0.02,0.03,0.04,0.01,0.015,0.0043,0.26,0.765333333,60
3116,1707L84400,1LL059751300,323,441,34,CCS A,ZF4H6100,1204,11971,222,65,0.298,936,833,18,3.415,3.611,0.15,0.08,0.58,0.033,0.002,0,0.001,0.02,0.03,0.04,0.01,0.015,0.0043,0.26,0.765333333,103
3117,1707N35400,1LL059753100,346,472,44.5,CCS A,ZF4H6100,1222,12617,222,60,0.275,993,833,12.2,3.7,4.918,0.17,0.11,0.53,0.039,0.001,0,0.002,0.02,0.04,0.05,0.01,0.017,0.0094,0.274333333,0.746833333,160
3118,1721P84600,1LL059753200,308,440,43,CCS A,ZF4H6100,1206,12347,222,70,0.34,1014,821,10.2,3.171,6.863,0.17,0.11,0.53,0.039,0.001,0,0.002,0.02,0.04,0.05,0.01,0.017,0.0094,0.274333333,0.746833333,193
3119,1710L98600,1LL059754500,329,461,47,CCS A,ZF4H6100,1217,14267,222,70,0.224,1049,814,9.2,3.171,7.609,0.17,0.12,0.55,0.026,0.002,0,0.002,0.02,0.03,0.05,0.01,0.01,0.0025,0.277,0.757166667,235
3120,1707N43300,1LL059856200,337,447,36.5,CCS A,ZF4H6100,1149.5,12225,223,75,0.243,1090,831,9.39,2.96,8.333,0.16,0.09,0.53,0.035,0.002,0,0.001,0.02,0.04,0.05,0.01,0.014,0.0051,0.264333333,0.736166667,259
3121,1707Q56400,1LL059858300,389,456,29,CCS A,YY000000,1210,12509,222,69.99,0.253,1017,782,9.2,3.172,7.608,0.12,0.15,0.64,0.03,0.003,0,0.005,0.02,0.03,0.04,0.01,0.008,0.001,0.24,0.797666667,235
3122,1707R75400,1LL059911200,365,471,41,CCS A,ZF4H6100,1179,12025,264,70,0.264,1038,798,11.2,3.771,6.25,0.18,0.11,0.55,0.026,0.001,0,0.002,0.02,0.05,0.04,0,0.016,0.0055,0.284333333,0.785666667,240
3123,1707Q19500,1LL059999200,355,493,36,CCS A,YY000000,1206,12469,222,65,0.313,976,839,14.2,3.415,4.577,0.18,0.16,0.56,0.03,0.002,0,0.002,0.02,0.04,0.05,0.01,0.016,0.0012,0.289333333,0.7885,137
3124,1707Q29400,1LL059999300,355,502,36,CCS A,ZF4H6100,1213,14281,222,70,0.295,1017,846,10.2,3.171,6.863,0.18,0.16,0.56,0.03,0.002,0,0.002,0.02,0.04,0.05,0.01,0.016,0.0012,0.289333333,0.7885,171
3125,1712N49400,1LL060056700,308,430,37,CCS A,ZF4H6100,1177,12370,260,69.99,0.278,978,835,22.2,3.715,3.153,0.15,0.09,0.52,0.041,0,0,0.001,0.02,0.06,0.04,0.01,0.009,0.0084,0.252,0.735666667,143
3126,1707N43400,1LL060071900,326,439,37.5,CCS A,ZF4H6100,1149.5,12225,223,75,0.243,1090,831,9.39,2.96,8.333,0.16,0.09,0.53,0.035,0.002,0,0.001,0.02,0.04,0.05,0.01,0.014,0.0051,0.264333333,0.736166667,259
3127,1709K29500,1LL060072100,292,427,41,CCS A,ZF4H6100,1203,12381,264,60,0.302,1058,841,11,4.4,5.455,0.15,0.1,0.53,0.037,0.001,0,0.002,0.02,0.04,0.04,0.01,0.017,0.0026,0.252333333,0.726,217
3128,1709K58500,1LL060072700,297,436,42,CCS A,ZF4H6100,1185,12095,264,60,0.3,1012,834,14,4.4,4.286,0.15,0.1,0.53,0.026,0.001,0,0.003,0.02,0.04,0.04,0.01,0.017,0.0016,0.252333333,0.726,178
3129,1709K80300,1LL060073000,315,440,32,CCS A,ZF4H6100,1200,12048,264,60,0.316,977,812,20,4.4,3,0.16,0.14,0.55,0.027,0.001,0,0.005,0.02,0.04,0.09,0.01,0.02,0.0028,0.275666667,0.759833333,165
3130,1709K80300,1LL060073100,347,449,33,CCS A,ZF4H6100,1200,12048,264,60,0.316,977,812,20,4.4,3,0.16,0.14,0.55,0.027,0.001,0,0.005,0.02,0.04,0.09,0.01,0.02,0.0028,0.275666667,0.759833333,165
3131,1708R42300,1LL060073700,365,469,36,CCS A,ZF4H7100,1187,12337,264,79.99,0.259,901,821,25,3.3,3.2,0.13,0.13,0.67,0.044,0.002,0.002,0.004,0.02,0.04,0.06,0.01,0.015,0.0235,0.260066667,0.8482,80
3132,1707P57220,1LL060114600,284,426,37.5,CCS A,ZF4H6100,1149.5,16026,222,80,0.16,842,782,13.39,2.775,2.64,0.16,0.12,0.52,0.033,0.001,0,0.001,0.03,0.04,0.04,0.01,0.012,0.0031,0.261333333,0.726666667,60
3133,1707R59300,1LL060118300,328,453,26,CCS A,ZF4H6100,1149.5,13291,222,84.99,0.192,1118,834,7.45,2.612,10.365,0.15,0.23,0.63,0.026,0.002,0,0.002,0.02,0.04,0.02,0,0.01,0.0015,0.263,0.828666667,284
3134,1707R59420,1LL060118400,314,461,36,CCS A,ZF4H6100,1149.5,13291,222,84.99,0.192,1118,834,7.45,2.612,10.365,0.15,0.23,0.63,0.026,0.002,0,0.002,0.02,0.04,0.02,0,0.01,0.0015,0.263,0.828666667,284
3135,1708K64500,1LL060123400,250,447,38.5,CCS A,YY000000,1201,11373,264,70,0.27,1077,842,12.2,3.771,5.738,0.17,0.12,0.54,0.034,0.001,0,0.001,0.02,0.03,0.07,0.01,0.031,0.0066,0.279333333,0.748166667,235
3136,1723Q30400,1LL060171600,308,440,46.5,CCS A,ZF4H6100,1247,12521,181,69.99,0.188,1126,845,7,2.586,9.999,0.18,0.13,0.55,0.029,0.001,0,0.006,0.02,0.03,0.03,0,0.009,0.0067,0.281,0.765833333,281
3137,1723Q19300,1LL060172400,316,440,36,CCS A,ZF4H6100,1238,13006,181,69.99,0.187,1111,855,7,2.586,9.999,0.16,0.13,0.55,0.033,0.003,0,0.003,0.01,0.03,0.03,0.01,0.013,0.0055,0.262333333,0.7465,256
3138,1709K85A00,1LL060435900,373,466,36.5,CCS A,ZF4H6100,1189,12086,264,70,0.269,1018,796,12,3.771,5.833,0.16,0.1,0.53,0.023,0.001,0,0.002,0.02,0.05,0.09,0.01,0.022,0.004,0.273,0.7485,222
3139,1709K92800,1LL060436000,364,472,38.5,CCS A,ZF4H6100,1200,12175,264,70,0.27,1025,814,12,3.771,5.833,0.16,0.1,0.53,0.023,0.001,0,0.002,0.02,0.05,0.09,0.01,0.022,0.004,0.273,0.7485,211
3140,1709K96800,1LL060436100,299,432,41.5,CCS A,ZF4H6100,1196,16053,264,70,0.262,1092,841,12.2,3.771,5.738,0.16,0.1,0.53,0.023,0.001,0,0.002,0.02,0.05,0.09,0.01,0.022,0.004,0.273,0.7485,251
3141,1709L02A00,1LL060436300,301,431,42.5,CCS A,ZF4H6100,1171,11826,264,80,0.233,1026,821,12.2,3.3,6.557,0.16,0.1,0.52,0.026,0,0,0.002,0.02,0.03,0.08,0.01,0.021,0.0046,0.268,0.718,205
3142,1709L09A00,1LL060436400,292,433,42,CCS A,ZF4H6100,1178,11832,264,80,0.234,1014,824,12.2,3.3,6.557,0.16,0.1,0.52,0.026,0,0,0.002,0.02,0.03,0.08,0.01,0.021,0.0046,0.268,0.718,190
3143,1709L15A00,1LL060469000,301,429,35.5,CCS A,ZF4H6100,1198,12907,264,70,0.269,1034,797,12,3.771,5.833,0.16,0.1,0.52,0.032,0.002,0,0.002,0.02,0.04,0.08,0.01,0.017,0.0068,0.268666667,0.728,237
3144,1709L17A00,1LL060469100,317,436,37,CCS A,ZF4H6100,1171,11671,264,79.99,0.232,1031,830,12.2,3.3,6.557,0.16,0.1,0.52,0.032,0.002,0,0.002,0.02,0.04,0.08,0.01,0.017,0.0068,0.268666667,0.728,201
3145,1709L23400,1LL060469200,300,431,44,CCS A,ZF4H6100,1176,11727,264,59.99,0.309,1016,848,12.2,4.401,4.917,0.16,0.1,0.52,0.032,0.002,0,0.002,0.02,0.04,0.08,0.01,0.017,0.0068,0.268666667,0.728,168
3146,1709L29400,1LL060469300,307,436,39.5,CCS A,ZF4H6100,1180,11787,264,60,0.303,1010,838,12.2,4.4,4.918,0.15,0.11,0.53,0.032,0.001,0,0.004,0.02,0.04,0.05,0.01,0.014,0.0073,0.254333333,0.726833333,172
3147,1709L36800,1LL060469400,323,440,38.5,CCS A,ZF4H6100,1180,11667,264,78,0.245,1043,829,12.2,3.385,6.393,0.15,0.11,0.53,0.032,0.001,0,0.004,0.02,0.04,0.05,0.01,0.014,0.0073,0.254333333,0.726833333,214
3148,1709L47800,1LL060469500,314,427,44,CCS A,ZF4H6100,1205,13274,264,65,0.303,1065,813,12,4.062,5.417,0.15,0.11,0.53,0.032,0.001,0,0.004,0.02,0.04,0.05,0.01,0.014,0.0073,0.254333333,0.726833333,252
3149,1709L58400,1LL060469900,324,446,37,CCS A,ZF4H6100,1184,11660,264,60,0.36,992,838,15.1,4.4,3.974,0.16,0.12,0.53,0.039,0.001,0,0.004,0.02,0.03,0.06,0.01,0.014,0.0027,0.265666667,0.727666667,154
3150,1709L58400,1LL060470000,318,451,39.5,CCS A,ZF4H6100,1184,11660,264,60,0.36,992,838,15.1,4.4,3.974,0.16,0.12,0.53,0.039,0.001,0,0.004,0.02,0.03,0.06,0.01,0.014,0.0027,0.265666667,0.727666667,154
3151,1709L62A00,1LL060470400,311,433,35.5,CCS A,ZF4H6100,1182,11823,264,59.99,0.337,993,836,15.1,4.401,3.973,0.15,0.11,0.51,0.033,0.001,0,0.002,0.02,0.03,0.07,0.01,0.021,0.0037,0.254333333,0.697833333,157
3152,1709L65500,1LL060470500,318,434,37,CCS A,ZF4H6100,1172,11789,264,60,0.288,984,842,17.2,4.4,3.488,0.15,0.11,0.51,0.033,0.001,0,0.002,0.02,0.03,0.07,0.01,0.021,0.0037,0.254333333,0.697833333,142
3153,1709L67500,1LL060470600,370,464,25,CCS A,ZF4H6100,1193,13838,264,65,0.328,945,792,20.2,4.062,3.218,0.15,0.11,0.51,0.033,0.001,0,0.002,0.02,0.03,0.07,0.01,0.021,0.0037,0.254333333,0.697833333,153
3154,1709L68200,1LL060470800,347,473,30.5,CCS A,EF4R5200,1177,12570,264,99.99,0.258,925,851,34.3,2.64,2.915,0.16,0.21,1.1,0.032,0.002,0.001,0.004,0.02,0.03,0.05,0,0.016,0.0025,0.356866667,1.2996,74
3155,1708Q21300,1LL060679600,320,420,40,CCS A,EF4G7300,1228,11982,150,70,0.201,1035,827,9.2,2.143,7.609,0.09,0.19,0.8,0.038,0,0,0.002,0.01,0.02,0.07,0,0.013,0.0025,0.239333333,0.919833333,208
3156,1708Q21420,1LL060679700,302,410,46,CCS A,EF4G7300,1228,11982,150,70,0.201,1035,827,9.2,2.143,7.609,0.09,0.19,0.8,0.038,0,0,0.002,0.01,0.02,0.07,0,0.013,0.0025,0.239333333,0.919833333,208
3157,1708Q21520,1LL060679900,307,415,43,CCS A,EF4G7300,1228,11982,150,70,0.201,1035,827,9.2,2.143,7.609,0.09,0.19,0.8,0.038,0,0,0.002,0.01,0.02,0.07,0,0.013,0.0025,0.239333333,0.919833333,208
3158,1709L76800,1LL060680900,375,462,33.5,CCS A,ZF4H6100,1149.5,11927,264,60,0.3,1012,834,12.39,4.4,4.286,0.16,0.14,0.55,0.027,0.001,0,0.005,0.02,0.04,0.09,0.01,0.02,0.0028,0.275666667,0.759833333,178
3159,1702K40100,1LL060701900,385,468,34,CCS A,ED4F7110,1217,13964,264,75,0.242,902,800,20.2,3.52,3.713,0.13,0.23,0.83,0.034,0.001,0.001,0.014,0.01,0.03,0.12,0.09,0.011,0.0021,0.3132,1.009766667,102
3160,1709N91600,1LL060730900,347,458,36,CCS A,ZF4H6100,1201,12475,264,69.99,0.266,1019,821,12,3.772,5.833,0.15,0.11,0.52,0.033,0.004,0.002,0.002,0.04,0.05,0.07,0.01,0.018,0.0043,0.259066667,0.728033333,198
3161,1709N87400,1LL060734200,348,454,29.5,CCS A,ZF4H6100,1205,14299,264,65,0.308,979,840,15.1,4.062,4.305,0.15,0.1,0.53,0.037,0.001,0,0.002,0.02,0.04,0.04,0.01,0.017,0.0026,0.252333333,0.726,139
3162,1709N66300,1LL060735900,306,440,30.5,CCS A,ZF4H6100,1178,11733,264,64.99,0.302,983,839,20.2,4.062,3.217,0.16,0.1,0.52,0.032,0.002,0,0.002,0.02,0.04,0.08,0.01,0.017,0.0068,0.268666667,0.728,144
3163,1713N88400,1LL060736000,331,467,38.5,CCS A,ZF4H6100,1185,11778,260,69.99,0.284,948,841,15.1,3.715,4.635,0.15,0.11,0.51,0.033,0.001,0,0.002,0.02,0.03,0.07,0.01,0.021,0.0037,0.254333333,0.697833333,107
3164,1709L76940,1LL060754400,302,437,44,CCS A,ZF4H6100,1149.5,11927,264,60,0.3,1012,834,12.39,4.4,4.286,0.16,0.14,0.55,0.027,0.001,0,0.005,0.02,0.04,0.09,0.01,0.02,0.0028,0.275666667,0.759833333,178
3165,1625P05400,1LL060758400,329,455,38,CCS A,ZF4H6100,1219,12306,264,65,0.238,1056,825,12.7,4.062,5.118,0.16,0.11,0.51,0.035,0.001,0,0.002,0.02,0.04,0.04,0.01,0.011,0.0021,0.259,0.716333333,231
3166,1711L17500,1LL060959500,335,453,34.5,CCS A,ZF4H6100,1227,12618,264,60,0.3,1064,846,11.2,4.4,5.357,0.15,0.1,0.54,0.03,0.002,0,0.002,0.02,0.04,0.05,0.01,0.025,0.0031,0.256,0.7365,218
3167,1711L20400,1LL060959600,357,469,38.5,CCS A,ZF4H6100,1219,12830,264,60,0.298,1046,841,11.2,4.4,5.357,0.15,0.1,0.54,0.03,0.002,0,0.002,0.02,0.04,0.05,0.01,0.025,0.0031,0.256,0.7365,205
3168,1711L30500,1LL060960100,351,448,31,CCS A,ZF4H6100,1220,13608,264,59.99,0.304,1075,848,11.2,4.401,5.356,0.15,0.09,0.56,0.039,0.003,0,0.002,0.02,0.05,0.05,0.01,0.014,0.005,0.26,0.766166667,227
3169,1711L30500,1LL060960200,331,444,35.5,CCS A,ZF4H6100,1220,13608,264,59.99,0.304,1075,848,11.2,4.401,5.356,0.15,0.09,0.56,0.039,0.003,0,0.002,0.02,0.05,0.05,0.01,0.014,0.005,0.26,0.766166667,227
3170,1711L37500,1LL060960300,337,453,34,CCS A,ZF4H6100,1215,13754,264,60,0.291,1047,841,11.2,4.4,5.357,0.15,0.09,0.56,0.039,0.003,0,0.002,0.02,0.05,0.05,0.01,0.014,0.005,0.26,0.766166667,206
3171,1711L53A00,1LL060960800,339,458,41,CCS A,ZF4H6100,1187,12738,264,70,0.252,1037,816,12.2,3.771,5.738,0.16,0.1,0.55,0.033,0.002,0,0.002,0.02,0.03,0.05,0.01,0.016,0.0052,0.267,0.7465,221
3172,1711L59C00,1LL060960900,330,449,37.5,CCS A,ZF4H6100,1209,12817,264,70,0.242,1009,828,12.2,3.771,5.738,0.16,0.1,0.55,0.033,0.002,0,0.002,0.02,0.03,0.05,0.01,0.016,0.0052,0.267,0.7465,181
3173,1711L63600,1LL060961200,367,474,29.5,CCS A,ZF4H6100,1203,12915,264,70,0.273,1041,816,12.2,3.771,5.738,0.15,0.12,0.51,0.023,0.001,0,0.002,0.02,0.04,0.04,0.01,0.013,0.0026,0.249,0.706666667,225
3174,1711L77500,1LL060961300,324,463,43,CCS A,ZF4H6100,1206,12033,264,69.99,0.257,1009,839,12.2,3.772,5.737,0.15,0.12,0.51,0.023,0.001,0,0.002,0.02,0.04,0.04,0.01,0.013,0.0026,0.249,0.706666667,170
3175,1711L79C00,1LL060961400,345,466,37,CCS A,ZF4H6100,1184,12733,264,69.99,0.243,1032,810,12.2,3.772,5.737,0.15,0.12,0.51,0.023,0.001,0,0.002,0.02,0.04,0.04,0.01,0.013,0.0026,0.249,0.706666667,222
3176,1711L82500,1LL060961700,319,455,40.5,CCS A,ZF4H6100,1217,11942,264,60,0.333,1078,850,12,4.4,5,0.15,0.12,0.52,0.042,0.001,0,0.002,0.02,0.04,0.03,0,0.015,0.0022,0.246666667,0.7155,228
