Repository: vvvvsv/Steel-Properties-Prediction

# 钢材性能预测项目

王思远 黄高翔 2022.06.09

题目详见`prob.zip`，报告详见`Steel-Report.pptx`

## 题目

基于机器学习算法，依据钢材的生产参数，预测成品钢材的性能（实验屈服值、实验抗拉值、实验伸长率）。其中，生产参数包括：

1. 基本信息：材料（含生产月份信息）、试批号、牌号、钢种

2. 工艺参数：出炉温度、加热时间、板坯厚度、中间坯厚度、粗轧压下率、精轧开轧温度、终轧温度、成品厚度、粗轧压缩比、精轧压缩比

3. 元素成分：C、Si、Mn、AlT、Nb、V、Ti、Ni、Cu、Cr、Mo、P、S

## 实验结果

|      | 实验屈服值  |        |            |        | 实验抗拉值  |        |            |        | 实验伸长率 |      |            |        |
| ---- | ------ | ------ | ---------- | ------ | ------ | ------ | ---------- | ------ | ----- | ---- | ---------- | ------ |
| 模型   | GBDT   | SVR    | Simple MLP | 多任务    | GBDT   | SVR    | Simple MLP | 多任务    | GBDT  | SVR  | Simple MLP | 多任务    |

File: data/b.csv (part 16 of 16)
,材料,试批号,实验屈服值,实验抗拉值,实验伸长率,牌号,钢种,出炉温度,加热时间,板坯厚度,中间坯厚度,粗轧压下率,精轧开轧温度,终轧温度,成品厚度,粗轧压缩比,精轧压缩比,C,Si,Mn,AlT,Nb,V,Ti,Ni,Cu,Cr,Mo,P,S,Ceq,Pcm,温度差
3177,1711L89400,1LL060961800,322,450,39,CCS A,ZF4H6100,1192,11934,264,70,0.279,998,815,12.2,3.771,5.738,0.15,0.12,0.52,0.042,0.001,0,0.002,0.02,0.04,0.03,0,0.015,0.0022,0.246666667,0.7155,183
3178,1711L90400,1LL060961900,291,434,39,CCS A,ZF4H6100,1198,12586,264,70,0.279,995,794,12,3.771,5.833,0.15,0.12,0.52,0.042,0.001,0,0.002,0.02,0.04,0.03,0,0.015,0.0022,0.246666667,0.7155,201
3179,1711L92800,1LL060962000,340,456,36,CCS A,ZF4H6100,1191,12708,264,75,0.257,1044,834,12.2,3.52,6.148,0.16,0.12,0.54,0.027,0.002,0,0.005,0.02,0.03,0.04,0.01,0.017,0.0013,0.263333333,0.736666667,210
3180,1711L95800,1LL060962100,308,431,43,CCS A,ZF4H6100,1166,12654,264,75,0.26,1045,841,12.2,3.52,6.148,0.16,0.12,0.54,0.027,0.002,0,0.005,0.02,0.03,0.04,0.01,0.017,0.0013,0.263333333,0.736666667,204
3181,1711L99300,1LL060962200,375,465,30,CCS A,ZF4H6100,1191,12566,264,69.99,0.254,990,803,12.2,3.772,5.737,0.16,0.12,0.54,0.027,0.002,0,0.005,0.02,0.03,0.04,0.01,0.017,0.0013,0.263333333,0.736666667,187
3182,1712N61600,1LL060964300,300,435,38,CCS A,ZF4H7100,1197,15509,264,62,0.297,1005,847,15.1,4.258,4.106,0.15,0.12,0.62,0.028,0.002,0.001,0.002,0.02,0.04,0.1,0.01,0.017,0.004,0.279533333,0.819766667,158
3183,1710L76300,1LL060967000,339,454,37.5,CCS A,EF4R5100,1183,14712,264,69.99,0.329,968,842,20,3.772,3.5,0.16,0.17,0.92,0.038,0.012,0,0.016,0.02,0.05,0.04,0,0.017,0.0048,0.326,1.137666667,126
3184,1711M11600,1LL061103300,336,443,39,CCS A,ZF4H6100,1189,12348,264,70,0.311,1039,817,15.1,3.771,4.636,0.16,0.11,0.51,0.044,0.001,0,0.002,0.02,0.04,0.04,0.01,0.011,0.008,0.259,0.716333333,222
3185,1711M18500,1LL061103400,354,461,33,CCS A,ZF4H6100,1201,12871,264,64.99,0.291,1026,822,12.2,4.062,5.327,0.16,0.11,0.51,0.044,0.001,0,0.002,0.02,0.04,0.04,0.01,0.011,0.008,0.259,0.716333333,204
3186,1711M24800,1LL061103500,298,420,40,CCS A,ZF4H6100,1215,13251,264,64.99,0.255,1069,847,12.2,4.062,5.327,0.16,0.11,0.51,0.044,0.001,0,0.002,0.02,0.04,0.04,0.01,0.011,0.008,0.259,0.716333333,222
3187,1711M31300,1LL061104000,326,451,39.5,CCS A,ZF4H6100,1200,12849,264,59.99,0.342,1019,838,18.2,4.401,3.296,0.16,0.13,0.53,0.026,0.001,0,0.002,0.02,0.04,0.05,0.01,0.013,0.0013,0.264333333,0.7375,181
3188,1625P05800,1LL061241400,318,443,37.5,CCS A,ZF4H6100,1219,12306,264,65,0.238,1056,825,12.7,4.062,5.118,0.16,0.11,0.51,0.035,0.001,0,0.002,0.02,0.04,0.04,0.01,0.011,0.0021,0.259,0.716333333,231
3189,1628S11400,1LL061248100,294,438,41,CCS A,ZF4H6100,1205,16112,264,75,0.246,1014,815,12,3.52,6.25,0.16,0.12,0.53,0.028,0.002,0,0.004,0.02,0.04,0.02,0.01,0.013,0.0194,0.258333333,0.735666667,199
3190,1712M38400,1LL061292400,346,447,38.5,CCS A,ZF4H6100,1174,13179,264,65,0.289,996,818,18.2,4.062,3.571,0.16,0.14,0.52,0.042,0,0,0.006,0.02,0.05,0.03,0.01,0.015,0.002,0.259333333,0.736833333,178
3191,1712P83500,1LL061346700,345,460,37,CCS A,ZF4H6100,1204,12173,264,65,0.299,1020,829,14.2,4.062,4.577,0.15,0.11,0.52,0.04,0,0,0.002,0.02,0.03,0.03,0.01,0.014,0.003,0.248,0.705833333,191
3192,1713M31500,1LL061348000,335,448,34,CCS A,ZF4H6100,1197,13895,264,65,0.304,971,824,14.2,4.062,4.577,0.16,0.1,0.54,0.043,0.001,0,0.002,0.02,0.03,0.05,0.01,0.017,0.0045,0.265333333,0.7365,147
3193,1713Q32500,1LL061348700,361,473,38.5,CCS A,ZF4H6100,1208,11476,264,59.99,0.319,1033,822,13.2,4.401,4.545,0.17,0.15,0.53,0.035,0.001,0,0.002,0.02,0.03,0.04,0.01,0.017,0.003,0.271666667,0.737666667,211
3194,1713Q40300,1LL061349400,309,439,40,CCS A,ZF4H6100,1221,11449,264,60,0.325,1044,844,13.7,4.4,4.38,0.17,0.12,0.51,0.044,0,0,0.001,0.01,0.02,0.02,0,0.01,0.0157,0.261,0.705,200
3195,1713Q80500,1LL061350000,366,471,36.5,CCS A,ZF4H6100,1226,11674,264,60,0.343,1072,830,12.2,4.4,4.918,0.16,0.09,0.54,0.04,0.001,0,0.001,0.02,0.03,0.04,0,0.019,0.0114,0.261333333,0.735,242
3196,1713L23500,1LL061350600,371,470,29,CCS A,ZF4H6100,1197,11259,264,59.99,0.301,1022,823,12.2,4.401,4.917,0.15,0.1,0.55,0.028,0.001,0,0.002,0.02,0.04,0.04,0.01,0.014,0.0046,0.255666667,0.746,199
3197,1713L39600,1LL061351200,362,471,34,CCS A,ZF4H6100,1216,11338,264,59.99,0.296,1043,837,12.2,4.401,4.917,0.15,0.17,0.53,0.038,0.002,0,0.002,0.02,0.04,0.04,0.01,0.013,0.0037,0.252333333,0.728333333,206
3198,1713L54400,1LL061351900,347,463,38.5,CCS A,ZF4H6100,1206,14528,264,64.99,0.287,1034,843,12.7,4.062,5.117,0.15,0.18,0.54,0.034,0.001,0,0.003,0.02,0.04,0.03,0.01,0.015,0.0025,0.252,0.738166667,191
3199,1713L73400,1LL061352500,304,427,34,CCS A,ZF4H6100,1217,15214,264,64.99,0.283,1053,843,11.2,4.062,5.803,0.16,0.09,0.53,0.038,0.001,0,0.001,0.02,0.03,0.04,0.01,0.013,0.0099,0.261666667,0.725666667,210
3200,1713L85400,1LL061353200,344,446,36,CCS A,ZF4H6100,1204,15457,264,65,0.286,1046,834,11.2,4.062,5.804,0.15,0.11,0.53,0.033,0.001,0,0.003,0.02,0.04,0.06,0.02,0.015,0.0028,0.258333333,0.728,212
3201,1713L92500,1LL061354300,310,441,39,CCS A,ZF4H6100,1204,15140,264,65,0.286,1039,834,11.2,4.062,5.804,0.15,0.09,0.54,0.031,0.001,0,0.002,0.02,0.04,0.03,0.01,0.014,0.0029,0.252,0.735166667,205
3202,1707L64120,1LL061446800,360,472,30.5,CCS A,EF4R5100,1202,12028,222,80,0.16,842,782,30.3,2.775,2.64,0.16,0.18,0.93,0.032,0.011,0,0.015,0.02,0.04,0.05,0.01,0.014,0.0053,0.331,1.139166667,60
3203,1711P10320,1LL061449600,297,438,42,CCS A,ZF4H6100,1149.5,0,263,69.99,0.257,1009,839,15.39,3.772,5.737,0.16,0.11,0.51,0.044,0.001,0,0.002,0.02,0.04,0.04,0.01,0.011,0.008,0.259,0.716333333,170
3204,1711M19500,1LL061449800,312,440,38.5,CCS A,ZF4H6100,1199,12834,264,65,0.283,1034,807,12.2,4.062,5.328,0.16,0.11,0.51,0.044,0.001,0,0.002,0.02,0.04,0.04,0.01,0.011,0.008,0.259,0.716333333,227
3205,1713Q45600,1LL061997200,313,436,37.5,CCS A,ZF4H6100,1224,11344,264,75,0.252,1055,828,12.2,3.52,6.148,0.15,0.1,0.53,0.035,0.001,0,0.001,0.02,0.03,0.05,0.01,0.023,0.0107,0.253666667,0.7165,227
3206,1713Q47300,1LL061997300,330,446,34.5,CCS A,ZF4H6100,1209,11473,264,75,0.257,1050,844,12.7,3.52,5.906,0.15,0.1,0.53,0.035,0.001,0,0.001,0.02,0.03,0.05,0.01,0.023,0.0107,0.253666667,0.7165,206
3207,1713M36300,1LL062151300,298,441,40,CCS A,ZF4H6100,1194,13803,264,65,0.3,997,831,13.7,4.062,4.745,0.16,0.1,0.54,0.043,0.001,0,0.002,0.02,0.03,0.05,0.01,0.017,0.0045,0.265333333,0.7365,166
3208,1713M14320,1LL062251400,310,437,38.5,CCS A,ZF4H6100,1186,14691,264,65,0.298,1060,824,11.2,4.062,5.804,0.16,0.13,0.51,0.035,0.001,0,0.002,0.02,0.03,0.05,0,0.012,0.0044,0.258333333,0.706833333,236
3209,1713Q41400,1LL062275100,281,428,46.5,CCS A,ZF4H6100,1213,11355,264,59.99,0.283,1025,847,12.2,4.401,4.917,0.15,0.1,0.53,0.035,0.001,0,0.001,0.02,0.03,0.05,0.01,0.023,0.0107,0.253666667,0.7165,178
3210,1713Q42620,1LL062275200,291,432,39,CCS A,ZF4H6100,1200,11439,264,60,0.284,1039,837,12.2,4.4,4.918,0.15,0.1,0.53,0.035,0.001,0,0.001,0.02,0.03,0.05,0.01,0.023,0.0107,0.253666667,0.7165,202
3211,1715P29C00,1LL062282700,306,435,37.5,CCS A,ZF4H6100,1200,12681,264,65,0.304,1014,822,12.2,4.062,5.328,0.15,0.09,0.51,0.036,0,0,0.002,0.02,0.03,0.03,0,0.016,0.0069,0.244333333,0.6945,192
3212,1715P34A00,1LL062282800,327,443,38,CCS A,ZF4H6100,1196,12508,264,65,0.298,998,827,12.2,4.062,5.328,0.15,0.09,0.51,0.036,0,0,0.002,0.02,0.03,0.03,0,0.016,0.0069,0.244333333,0.6945,171
3213,1715L21700,1LL062366600,300,429,44,CCS A,ZF4H6100,1221,12478,264,60,0.275,1038,855,12.2,4.4,4.918,0.15,0.11,0.56,0.029,0.001,0,0.002,0.03,0.04,0.05,0.01,0.012,0.0042,0.26,0.756833333,183
3214,1715L30600,1LL062367200,334,442,36,CCS A,ZF4H6100,1193,11962,264,69.99,0.289,1015,812,16.2,3.772,4.32,0.16,0.1,0.52,0.033,0.001,0,0.002,0.02,0.04,0.04,0,0.014,0.0017,0.258666667,0.725333333,203
3215,1715L69300,1LL062500000,314,442,39,CCS A,ZF4H6100,1142,12021,264,70,0.244,1010,830,17.2,3.771,4.07,0.16,0.13,0.54,0.037,0.001,0,0.003,0.03,0.04,0.04,0.01,0.014,0.0048,0.264666667,0.747,180
3216,1716K11800,1LL062606600,349,455,34,CCS A,ZF4H7100,1191,12169,264,70,0.271,995,818,14.2,3.771,4.93,0.14,0.1,0.63,0.037,0.001,0,0.002,0.02,0.04,0.05,0,0.025,0.0136,0.259,0.815833333,177
3217,1718Q17800,1LL062614800,335,453,43,CCS A,ZF4H6100,1214,12065,264,70,0.242,1051,836,12.2,3.771,5.738,0.15,0.1,0.53,0.038,0.001,0,0.002,0.07,0.04,0.06,0.01,0.016,0.0032,0.259666667,0.727,215
3218,1715L51300,1LL062866000,300,435,36.5,CCS A,ZF4H6100,1159,12038,264,65,0.305,961,834,18.2,4.062,3.571,0.16,0.13,0.54,0.038,0.001,0,0.003,0.03,0.04,0.04,0.01,0.014,0.0048,0.264666667,0.747,127
3219,1716K14520,1LL062922400,330,449,35.5,CCS A,ZF4H7100,1193,12139,264,69.99,0.232,986,823,14.2,3.772,4.929,0.14,0.1,0.63,0.037,0.001,0,0.002,0.02,0.04,0.05,0,0.025,0.0136,0.259,0.815833333,163
3220,1718N09A00,1LL063485500,317,438,37.5,CCS A,ZF4H6100,1201,11236,264,75,0.257,1097,837,12.2,3.52,6.148,0.16,0.1,0.51,0.039,0.001,0,0.003,0.02,0.04,0.03,0,0.01,0.0011,0.255,0.714833333,260
3221,1718N29800,1LL063486100,387,481,33,CCS A,ZF4H6100,1210,12438,264,64.99,0.295,980,787,12.2,4.062,5.327,0.17,0.12,0.53,0.037,0,0,0.003,0.02,0.04,0.03,0,0.013,0.0042,0.268333333,0.7455,193
3222,1725L39400,1LL063506400,314,437,44,CCS A,ZF4H6100,1212,13751,222,65,0.228,1107,859,8,3.415,8.125,0.16,0.11,0.51,0.04,0.001,0,0.001,0.02,0.03,0.03,0,0.011,0.0032,0.254333333,0.705166667,248
3223,1725L53500,1LL063506500,339,453,37,CCS A,ZF4H6100,1222,11891,222,70,0.32,1093,843,8.2,3.171,8.537,0.16,0.11,0.51,0.04,0.001,0,0.001,0.02,0.03,0.03,0,0.011,0.0032,0.254333333,0.705166667,250
3224,1725L58400,1LL063506900,367,469,38,CCS A,ZF4H6100,1204,12305,222,70,0.279,1012,816,9.2,3.171,7.609,0.16,0.11,0.53,0.034,0.002,0,0.002,0.02,0.04,0.03,0,0.02,0.0068,0.258333333,0.735166667,196
3225,1725L80500,1LL063507000,358,461,36,CCS A,ZF4H6100,1218,11561,222,60,0.311,1051,839,9.2,3.7,6.522,0.16,0.11,0.53,0.034,0.002,0,0.002,0.02,0.04,0.03,0,0.02,0.0068,0.258333333,0.735166667,212
3226,1725L85400,1LL063507500,365,454,38.5,CCS A,ZF4H6100,1207,12447,222,69.99,0.339,982,801,9.2,3.172,7.608,0.15,0.11,0.51,0.05,0.001,0,0.002,0.02,0.04,0.07,0.01,0.013,0.0025,0.255,0.707833333,181
3227,1725L91400,1LL063507600,387,469,29.5,CCS A,ZF4H6100,1205,12361,222,70,0.28,986,795,9.2,3.171,7.609,0.15,0.11,0.51,0.05,0.001,0,0.002,0.02,0.04,0.07,0.01,0.013,0.0025,0.255,0.707833333,191
3228,1725L82600,1LL063507700,309,437,41,CCS A,ZF4H6100,1212,11519,222,60,0.259,1053,833,9.2,3.7,6.522,0.15,0.11,0.51,0.05,0.001,0,0.002,0.02,0.04,0.07,0.01,0.013,0.0025,0.255,0.707833333,220
3229,1725M01400,1LL063517000,336,437,37,CCS A,ZF4H6100,1217,11542,222,60,0.291,1034,837,9.2,3.7,6.522,0.16,0.12,0.53,0.044,0.001,0,0.001,0.02,0.03,0.06,0.01,0.014,0.0132,0.265666667,0.727666667,197
3230,1718Q31700,1LL063857700,368,467,38,CCS A,ZF4H6100,1213,12369,264,65,0.266,1036,818,14.2,4.062,4.577,0.17,0.12,0.53,0.047,0.001,0,0.002,0.02,0.04,0.04,0,0.011,0.0046,0.270333333,0.746,218
3231,1718P59400,1LL064010300,310,439,40.5,CCS A,ZF4H6100,1198,12421,264,60,0.31,960,825,15.1,4.4,3.974,0.15,0.11,0.52,0.035,0.001,0,0.002,0.02,0.04,0.03,0.01,0.014,0.0031,0.248666667,0.715833333,135
3232,1718N16400,1LL064011700,300,442,40.5,CCS A,ZF4H6100,1206,11147,264,60,0.287,1052,836,12.2,4.4,4.918,0.16,0.1,0.51,0.039,0.001,0,0.003,0.02,0.04,0.03,0,0.01,0.0011,0.255,0.714833333,216
3233,1718M84420,1LL064013400,302,427,42,CCS A,ZF4H6100,1202,11815,264,60,0.268,1041,833,11.2,4.4,5.357,0.16,0.13,0.51,0.037,0.002,0,0.005,0.02,0.04,0.03,0,0.009,0.004,0.255,0.715833333,208
3234,1721N59800,1LL064462800,301,446,39.5,CCS A,ZF4H6100,1185,13871,264,69.99,0.221,1042,819,12.2,3.772,5.737,0.15,0.16,0.56,0.038,0.001,0,0.002,0.03,0.02,0.04,0.01,0.024,0.0027,0.256666667,0.738,223
3235,1721P61800,1LL064473600,389,472,28,CCS A,ZF4H6100,1162,12336,264,69.99,0.278,985,796,15.1,3.772,4.635,0.15,0.13,0.52,0.034,0.001,0,0.002,0.02,0.04,0.04,0.01,0.018,0.0084,0.250666667,0.717,189
3236,1721Q88600,1LL064503400,348,453,35,CCS A,ZF4H6100,1196,13745,264,60,0.329,1009,806,20.2,4.4,2.97,0.17,0.19,0.59,0.035,0.001,0,0.002,0.02,0.03,0.04,0,0.023,0.0074,0.279666667,0.798333333,203
3237,1722K83400,1LL064713300,384,475,30.5,CCS A,ZF4H6100,1208,13947,264,70,0.272,1015,804,12.2,3.771,5.738,0.14,0.09,0.57,0.023,0,0,0.002,0.01,0.03,0.03,0,0.02,0.0039,0.243666667,0.7445,211
3238,1722K90400,1LL064713400,374,471,29,CCS A,ZF4H6100,1149.5,13669,264,70,0.271,1023,809,12.39,3.771,5.65,0.14,0.09,0.57,0.023,0,0,0.002,0.01,0.03,0.03,0,0.02,0.0039,0.243666667,0.7445,214
3239,1721R19300,1LL064752800,309,441,45,CCS A,ZF4H6100,1202,16557,264,70,0.264,1074,835,11.2,3.771,6.25,0.15,0.1,0.52,0.041,0,0,0.002,0.02,0.03,0.05,0,0.017,0.0038,0.25,0.705833333,239
3240,1721R52500,1LL064754400,324,452,35.5,CCS A,ZF4H6100,1198,12380,264,60,0.326,1038,819,12.2,4.4,4.918,0.15,0.14,0.54,0.046,0.001,0,0.002,0.02,0.03,0.03,0,0.019,0.0075,0.249333333,0.726166667,219
3241,1721R58400,1LL064754500,356,462,36.5,CCS A,ZF4H6100,1198,12086,264,60,0.324,1025,822,12.2,4.4,4.918,0.15,0.14,0.54,0.046,0.001,0,0.002,0.02,0.03,0.03,0,0.019,0.0075,0.249333333,0.726166667,203
3242,1722K11400,1LL064755000,367,476,31,CCS A,ZF4H6100,1206,11940,264,59.99,0.333,1039,827,12.2,4.401,4.917,0.16,0.1,0.54,0.039,0.001,0,0.002,0.02,0.04,0.04,0,0.022,0.0061,0.262,0.745333333,212
3243,1722K11400,1LL064755100,379,480,29.5,CCS A,ZF4H6100,1206,11940,264,59.99,0.333,1039,827,12.2,4.401,4.917,0.16,0.1,0.54,0.039,0.001,0,0.002,0.02,0.04,0.04,0,0.022,0.0061,0.262,0.745333333,212
3244,1722K16400,1LL064755700,379,471,37.5,CCS A,ZF4H6100,1204,11848,264,60,0.333,1036,821,12.2,4.4,4.918,0.16,0.13,0.56,0.03,0.002,0,0.002,0.02,0.04,0.04,0,0.017,0.0063,0.265333333,0.766333333,215
3245,1722K95400,1LL064756800,307,441,37.5,CCS A,ZF4H6100,1198,11152,264,69.99,0.248,1059,834,12.7,3.772,5.511,0.15,0.1,0.53,0.032,0,0,0.001,0.02,0.04,0.03,0,0.016,0.0041,0.248333333,0.724833333,225
3246,1722K79800,1LL064757500,371,465,36,CCS A,ZF4H6100,1149.5,11032,264,70,0.233,1019,818,13.39,3.771,5.228,0.16,0.15,0.55,0.033,0,0,0.002,0.02,0.05,0.04,0,0.017,0.0034,0.264333333,0.767,201
3247,1722K79800,1LL064757600,285,463,36.5,CCS A,ZF4H6100,1149.5,11032,264,70,0.233,1019,818,13.39,3.771,5.228,0.16,0.15,0.55,0.033,0,0,0.002,0.02,0.05,0.04,0,0.017,0.0034,0.264333333,0.767,201
3248,1722L64400,1LL064759500,347,452,31.5,CCS A,ZF4H6100,1189,11592,264,60,0.29,971,827,15.1,4.4,3.974,0.16,0.1,0.57,0.046,0.001,0,0.002,0.02,0.04,0.03,0.01,0.013,0.0173,0.267,0.7755,144
3249,1722L75300,1LL064760100,332,449,31.5,CCS A,ZF4H6100,1183,11534,264,60,0.314,977,835,17.2,4.4,3.488,0.16,0.11,0.53,0.017,0.001,0,0.003,0.02,0.04,0.05,0.01,0.02,0.0067,0.264333333,0.736833333,142
3250,1722M04200,1LL064760900,330,446,32.5,CCS A,ZF4H6100,1190,11274,264,70,0.265,991,842,20.2,3.771,3.465,0.15,0.12,0.53,0.031,0.001,0,0.002,0.02,0.04,0.03,0.01,0.012,0.0037,0.250333333,0.726166667,149
3251,1721Q60330,1LL064923100,301,438,40,CCS A,ZF4H6100,1149.5,12031,264,70,0.286,1021,833,16.39,3.771,4.271,0.15,0.1,0.56,0.042,0.001,0,0.002,0.03,0.04,0.06,0.01,0.018,0.007,0.262,0.757,188
3252,1721N37400,1LL064926200,334,449,40,CCS A,ZF4H6100,1199,13510,264,60,0.307,994,819,13.2,4.4,4.545,0.15,0.12,0.53,0.032,0.001,0,0.002,0.02,0.03,0.06,0,0.025,0.002,0.253666667,0.717,175
3253,1721R50500,1LL064927400,306,447,42,CCS A,ZF4H6100,1198,12387,264,60,0.323,1031,828,12.2,4.4,4.918,0.15,0.14,0.54,0.046,0.001,0,0.002,0.02,0.03,0.03,0,0.019,0.0075,0.249333333,0.726166667,203
3254,1722M26200,1LL064929000,252,481,38.5,CCS A,ZF4H6100,1149.5,0,263,80,0.203,896,850,13.89,2.775,2.632,0.15,0.12,0.54,0.031,0,0,0.002,0.02,0.03,0.04,0,0.018,0.0009,0.251333333,0.726,46
3255,1722L26400,1LL064933200,294,440,43,CCS A,ZF4H6100,1183,11514,264,60,0.257,1033,851,14.2,4.4,4.225,0.15,0.12,0.56,0.036,0.001,0,0.003,0.02,0.04,0.03,0,0.012,0.0175,0.253333333,0.7555,182
3256,1723N02200,1LL064965900,375,458,35,CCS A,ZF4H6100,1191,14871,264,64.99,0.285,922,812,25,4.062,2.6,0.16,0.12,0.54,0.027,0.001,0,0.003,0.02,0.04,0.04,0,0.015,0.0037,0.262,0.746,110
3257,1721N72300,1LL065275000,295,435,42.5,CCS A,ZF4H6100,1194,12841,264,70,0.295,1045,829,12.2,3.771,5.738,0.15,0.1,0.53,0.035,0.001,0,0.002,0.02,0.04,0.06,0,0.017,0.0067,0.254333333,0.726333333,216
3258,1726K92500,1LL065563000,357,455,34,CCS A,ZF4H6100,1202,14283,264,70,0.269,984,831,18.2,3.771,3.846,0.16,0.11,0.53,0.031,0.001,0,0.002,0.02,0.03,0.05,0.01,0.016,0.004,0.263666667,0.726833333,153
3259,1725N05600,1LL065679200,367,461,33,CCS A,ZF4H6100,1210,12476,222,60,0.308,1040,822,10.2,3.7,5.882,0.16,0.1,0.52,0.036,0.001,0,0.001,0.02,0.04,0.04,0.01,0.012,0.0023,0.260666667,0.726,218
3260,1725N20600,1LL065680600,352,451,32,CCS A,ZF4H6100,1204,12206,222,70,0.305,1002,821,11.2,3.171,6.25,0.16,0.08,0.51,0.038,0.001,0,0.001,0.02,0.04,0.04,0,0.017,0.0058,0.257,0.714666667,181
3261,1725N39600,1LL065681400,352,450,33,CCS A,ZF4H6100,1222,12555,222,60,0.336,1048,861,12,3.7,5,0.15,0.12,0.53,0.035,0.002,0,0.001,0.02,0.04,0.05,0.01,0.015,0.0061,0.254333333,0.727166667,187
3262,1725N67600,1LL065682200,339,455,39,CCS A,ZF4H6100,1205,14031,222,59.99,0.372,976,827,12.2,3.701,4.917,0.16,0.1,0.52,0.037,0,0,0.003,0.02,0.03,0.04,0.01,0.016,0.0036,0.26,0.716,149
3263,1726S65800,1LL065683000,368,459,33,CCS A,ZF4H6100,1202,12136,222,60,0.377,957,814,14.2,3.7,4.225,0.16,0.11,0.52,0.034,0.001,0,0.003,0.02,0.03,0.04,0,0.015,0.0018,0.258,0.715666667,143
3264,1726T24600,1LL065684900,336,449,38,CCS A,ZF4H6100,1204,11711,222,59.99,0.328,1006,859,16.2,3.701,3.703,0.15,0.13,0.55,0.025,0.002,0,0.003,0.02,0.03,0.03,0.01,0.015,0.0047,0.253,0.7365,147
3265,1726S88300,1LL065685900,315,445,42,CCS A,ZF4H6100,1190,12670,222,60,0.365,935,824,22.2,3.7,2.703,0.15,0.11,0.53,0.03,0.001,0,0.003,0.02,0.04,0.03,0.01,0.012,0.0034,0.250333333,0.725833333,111
3266,1725K70300,1LL065822900,326,456,31,CCS A,ZF4H6100,1149.5,12161,264,64.99,0.226,1100,854,18.39,2.323,9.026,0.15,0.11,0.54,0.034,0.001,0,0.002,0.02,0.03,0.03,0,0.016,0.002,0.249333333,0.725166667,246
3267,1726S99A00,1LL065863100,335,447,36.5,CCS A,ZF4H6100,1214,12597,222,70,0.218,1075,804,9.2,3.171,7.609,0.15,0.12,0.53,0.034,0.001,0,0.002,0.02,0.04,0.03,0,0.012,0.0017,0.248333333,0.7255,271
3268,1731M62800,1LL065864600,340,452,40,CCS A,ZF4H6100,1229,13469,264,70,0.231,1098,818,10.2,3.771,6.863,0.15,0.12,0.52,0.038,0.001,0,0.003,0.01,0.03,0.03,0,0.019,0.0019,0.245333333,0.7055,280
3269,1727M67800,1LL065866100,339,444,34,CCS A,ZF4H6100,1221,12863,264,75,0.219,1080,833,10.2,3.52,7.353,0.15,0.14,0.54,0.033,0.002,0.001,0.003,0.02,0.03,0.04,0.01,0.014,0.0028,0.253533333,0.727433333,247
3270,1727M72800,1LL065866200,368,472,36.5,CCS A,ZF4H6100,1213,12762,264,75,0.22,1080,821,10.2,3.52,7.353,0.15,0.14,0.54,0.033,0.002,0.001,0.003,0.02,0.03,0.04,0.01,0.014,0.0028,0.253533333,0.727433333,259
3272,1726K22420,1LL066074900,364,458,35,CCS A,ZF4H7100,1199,14248,264,69.99,0.236,1011,812,12.2,3.772,5.737,0.14,0.15,0.65,0.031,0.004,0,0.004,0.02,0.03,0.04,0.01,0.01,0.0038,0.261666667,0.827666667,199
3273,1728N23200,1LL066098900,333,465,36,CCS A,ZF4H6100,1213,15108,120,70,0.16,1075,863,9.2,1.714,7.609,0.18,0.16,0.56,0.03,0.002,0,0.002,0.02,0.04,0.05,0.01,0.016,0.0012,0.289333333,0.7885,212
3274,1726Q83300,1LL066144700,369,457,36,CCS A,ZF4H6100,1196,13298,264,64.99,0.299,962,810,18.2,4.062,3.571,0.14,0.15,0.65,0.031,0.004,0,0.004,0.02,0.03,0.04,0.01,0.01,0.0038,0.261666667,0.827666667,152
3275,1728N12100,1LL066934500,370,468,34,CCS A,ZF4H6100,1211,11049,222,80,0.203,896,850,30.4,2.775,2.632,0.12,0.23,1.11,0.035,0.011,0.002,0.016,0.02,0.03,0.04,0,0.018,0.0028,0.316733333,1.269866667,46
3276,1729N21800,1LL067046100,317,438,37.5,CCS A,ZF4H6100,1198,12122,264,69.99,0.245,1056,815,10.2,3.772,6.862,0.16,0.1,0.53,0.041,0.002,0,0.003,0.02,0.04,0.05,0.01,0.01,0.0038,0.264333333,0.7365,241
3277,1729N27800,1LL067046200,351,456,35,CCS A,ZF4H6100,1206,12242,264,70,0.24,1071,805,10.2,3.771,6.863,0.16,0.1,0.53,0.041,0.002,0,0.003,0.02,0.04,0.05,0.01,0.01,0.0038,0.264333333,0.7365,266
3278,1729N07400,1LL067046800,358,458,38,CCS A,ZF4H6100,1192,12130,264,65,0.302,1018,823,12.2,4.062,5.328,0.15,0.11,0.53,0.034,0.002,0,0.002,0.02,0.03,0.04,0.01,0.017,0.0024,0.251666667,0.716333333,195
3279,1729N58400,1LL067047400,353,453,33.5,CCS A,ZF4H6100,1202,11878,264,59.99,0.359,988,809,12.2,4.401,4.917,0.14,0.11,0.53,0.032,0.001,0,0.002,0.02,0.03,0.04,0,0.008,0.0033,0.239666667,0.705666667,179
3280,1729M93800,1LL067055100,361,465,33.5,CCS A,ZF4H6100,1193,12176,264,69.99,0.275,996,812,15.1,3.772,4.635,0.16,0.13,0.53,0.029,0.001,0,0.002,0.02,0.03,0.03,0.01,0.014,0.0043,0.259666667,0.7265,184
3281,1729M70400,1LL067056000,349,460,35,CCS A,ZF4H6100,1198,12270,264,69.99,0.264,1042,842,12.2,3.772,5.737,0.16,0.11,0.53,0.022,0,0,0.002,0.02,0.03,0.05,0.01,0.016,0.0029,0.263666667,0.726833333,200
3282,1729Q57300,1LL067189000,314,454,29.5,CCS A,ZF4H6100,1173,11071,264,64.99,0.286,1026,845,18.2,4.062,3.571,0.16,0.11,0.54,0.038,0.002,0,0.002,0.01,0.03,0.04,0.01,0.011,0.0043,0.262666667,0.736333333,181
3283,1729Q77400,1LL067190500,345,444,34.5,CCS A,ZF4H6100,1177,14486,264,59.99,0.31,986,813,12.2,4.401,4.917,0.16,0.12,0.53,0.033,0.002,0,0.002,0.02,0.03,0.03,0,0.014,0.0022,0.257666667,0.7255,173
3284,1729Q80500,1LL067190600,340,451,38,CCS A,ZF4H6100,1155,11518,264,75,0.266,1010,840,12.2,3.52,6.148,0.16,0.12,0.53,0.033,0.002,0,0.002,0.02,0.03,0.03,0,0.014,0.0022,0.257666667,0.7255,170
3285,1805M90300,1LL067257500,341,442,36.5,CCS A,ZF4H6100,1207,10632,220,60,0.355,962,825,15.1,3.667,3.974,0.1,0.18,0.83,0.031,0.002,0.001,0.004,0.02,0.03,0.04,0.01,0.015,0.0031,0.251866667,0.968766667,137
3286,1729Q93800,1LL067341400,344,454,36.5,CCS A,ZF4H6100,1216,13330,264,70,0.243,1036,794,10.2,3.771,6.863,0.16,0.13,0.52,0.036,0.001,0,0.002,0.01,0.03,0.03,0,0.017,0.0031,0.255333333,0.715833333,242
3287,1803N70400,1LL067782500,347,480,28.5,CCS A,ZF4H6100,1191,12639,264,70,0.243,958,839,22,3.771,3.182,0.16,0.12,0.53,0.036,0.001,0.001,0.002,0.03,0.04,0.03,0.01,0.021,0.0118,0.2612,0.736266667,119
3288,1804M63800,1LL067783400,361,466,37.5,CCS A,ZF4H6100,1199,12199,264,60,0.263,1071,827,10.2,4.4,5.882,0.15,0.1,0.54,0.029,0.002,0,0.003,0.03,0.03,0.05,0.01,0.014,0.0011,0.256,0.7265,244
3289,1804M81800,1LL067784100,330,443,35,CCS A,ZF4H6100,1200,13536,264,60,0.257,1083,841,10.2,4.4,5.882,0.16,0.12,0.53,0.041,0.001,0,0.003,0.03,0.03,0.04,0.01,0.013,0.0022,0.262333333,0.726666667,242
3290,1804M92B00,1LL067784200,331,444,36,CCS A,ZF4H6100,1203,13682,264,60,0.263,1087,840,11.2,4.4,5.357,0.16,0.12,0.53,0.041,0.001,0,0.003,0.03,0.03,0.04,0.01,0.013,0.0022,0.262333333,0.726666667,247
3291,1804M93A00,1LL067784300,331,435,41,CCS A,ZF4H6100,1194,13564,264,60,0.265,1083,838,11.2,4.4,5.357,0.16,0.12,0.53,0.041,0.001,0,0.003,0.03,0.03,0.04,0.01,0.013,0.0022,0.262333333,0.726666667,245
3292,1805K99C00,1LL067784500,316,441,40.5,CCS A,ZF4H6100,1203,11691,264,55,0.295,1036,830,12.2,4.8,4.508,0.15,0.1,0.52,0.035,0.001,0,0.002,0.02,0.03,0.03,0,0.014,0.0026,0.246,0.704833333,206
3293,1805L01600,1LL067784600,328,454,37,CCS A,ZF4H6100,1203,12144,264,55,0.278,1019,843,13.2,4.8,4.167,0.15,0.1,0.52,0.035,0.001,0,0.002,0.02,0.03,0.03,0,0.014,0.0026,0.246,0.704833333,176
3294,1805L02800,1LL067784700,324,448,38,CCS A,ZF4H6100,1207,12922,264,65,0.239,1024,827,14.2,4.062,4.577,0.15,0.1,0.52,0.035,0.001,0,0.002,0.02,0.03,0.03,0,0.014,0.0026,0.246,0.704833333,197
3295,1805L11A00,1LL067785200,307,451,41.5,CCS A,ZF4H6100,1195,13911,264,55,0.286,1048,836,11.2,4.8,4.911,0.15,0.12,0.56,0.039,0.002,0.001,0.003,0.02,0.03,0.04,0.01,0.02,0.0089,0.256866667,0.746766667,212
3296,1805L11A00,1LL067785300,315,453,41,CCS A,ZF4H6100,1195,13911,264,55,0.286,1048,836,11.2,4.8,4.911,0.15,0.12,0.56,0.039,0.002,0.001,0.003,0.02,0.03,0.04,0.01,0.02,0.0089,0.256866667,0.746766667,212
3297,1804L11400,1LL067786700,360,450,38.5,CCS A,ZF4H6100,1172,12650,264,60,0.302,1012,803,13.2,4.4,4.545,0.15,0.11,0.52,0.035,0,0,0.002,0.01,0.03,0.04,0.01,0.014,0.0036,0.249333333,0.706333333,209
3299,1802M59400,1LL067889500,333,458,38,CCS A,ZF4H6100,1208,12078,222,69.99,0.302,1036,832,9.2,3.172,7.608,0.16,0.11,0.54,0.035,0.001,0,0.002,0.02,0.04,0.03,0.01,0.014,0.0067,0.262,0.745833333,204
3300,1807N05400,1LL067912800,328,449,39.5,CCS A,ZF4H6100,1225,13034,222,59.99,0.302,1091,839,8.2,3.701,7.316,0.16,0.12,0.52,0.028,0.001,0,0.002,0.02,0.03,0.03,0,0.011,0.003,0.256,0.7155,252
3301,1802M65400,1LL068045000,303,436,45.5,CCS A,ZF4H6100,1212,13702,222,65,0.337,1092,846,8.2,3.415,7.927,0.15,0.15,0.54,0.034,0.001,0,0.002,0.02,0.04,0.03,0,0.011,0.004,0.25,0.7365,246
3302,1802M78800,1LL068045800,305,429,50.5,CCS A,ZF4H6100,1204,13755,222,60,0.302,1092,852,8.2,3.7,7.317,0.15,0.11,0.53,0.045,0.001,0,0.002,0.02,0.04,0.04,0.01,0.01,0.0039,0.252333333,0.726333333,240
3303,1807N72700,1LL068046500,286,437,44,CCS A,ZF4H6100,1180,11937,222,70,0.327,995,854,15,3.171,4.667,0.15,0.12,0.52,0.03,0.001,0,0.002,0.01,0.04,0.03,0.01,0.017,0.0025,0.248,0.716166667,141
3304,1726S42A20,1LL068472400,287,407,36.5,CCS A,EF4G7300,1215,13191,222,70,0.292,1007,824,16.2,3.171,4.321,0.1,0.18,0.83,0.031,0.002,0.001,0.004,0.02,0.03,0.04,0.01,0.015,0.0031,0.251866667,0.968766667,183
3305,1726S47420,1LL068472700,342,433,39,CCS A,EF4G7300,1219,13294,222,70,0.278,1008,846,15.1,3.171,4.636,0.1,0.18,0.83,0.031,0.002,0.001,0.004,0.02,0.03,0.04,0.01,0.015,0.0031,0.251866667,0.968766667,162
3306,1721R46120,1LL068474200,348,465,31.5,CCS A,ZF4H6100,1197,12288,264,60,0.272,1024,809,12.2,4.4,4.918,0.15,0.14,0.54,0.046,0.001,0,0.002,0.02,0.03,0.03,0,0.019,0.0075,0.249333333,0.726166667,215
3307,1804N24800,1LL068915900,325,445,33.5,CCS A,ZF4H6100,1198,14585,264,64.99,0.284,1022,823,13.2,4.062,4.923,0.15,0.11,0.52,0.038,0.001,0,0.002,0.01,0.03,0.04,0,0.015,0.0023,0.247333333,0.705666667,199
3308,1804P38500,1LL068916500,308,435,40.5,CCS A,ZF4H6100,1177,10788,264,59.99,0.284,1009,826,12.2,4.401,4.917,0.16,0.12,0.54,0.034,0.001,0,0.004,0.01,0.03,0.03,0,0.02,0.0015,0.258666667,0.7355,183
3309,1805L14A00,1LL068917600,286,451,42.5,CCS A,ZF4H6100,1197,13880,264,54.99,0.294,1025,810,10.2,4.801,5.391,0.15,0.16,0.53,0.03,0.001,0,0.005,0.02,0.03,0.04,0.01,0.022,0.0022,0.251666667,0.718,215
3310,1805K82A00,1LL068918100,297,422,38.5,CCS A,ZF4H6100,1185,11795,264,60,0.268,1067,829,10.2,4.4,5.882,0.15,0.1,0.53,0.032,0.002,0,0.002,0.02,0.04,0.04,0,0.014,0.0025,0.250333333,0.725333333,238
3311,1804M70900,1LL068926600,347,454,35,CCS A,ZF4H6100,1197,13586,264,60,0.305,1059,836,10.2,4.4,5.882,0.15,0.13,0.53,0.038,0.001,0,0.003,0.01,0.03,0.04,0.01,0.016,0.0019,0.251,0.717,223
3312,1805L45400,1LL068934500,310,435,40.5,CCS A,ZF4H6100,1209,12768,264,65,0.258,1037,832,15.1,4.062,4.305,0.15,0.1,0.52,0.04,0.001,0,0.002,0.02,0.03,0.03,0.01,0.011,0.0047,0.248,0.7055,205
3313,1808N66300,1LL068958800,290,421,42.5,CCS A,ZF4H6100,1228,13636,181,70,0.229,1136,859,7.4,2.586,9.459,0.16,0.15,0.56,0.035,0.002,0,0.003,0.01,0.04,0.02,0,0.01,0.0045,0.260666667,0.766,277
3314,1805L61400,1LL069324300,348,447,39,CCS A,ZF4H6100,1208,13519,264,65,0.272,1034,812,13.7,4.062,4.745,0.15,0.11,0.53,0.034,0.001,0,0.002,0.02,0.03,0.03,0.01,0.015,0.002,0.249666667,0.715833333,222
3315,1805L76600,1LL069324900,344,449,32,CCS A,ZF4H6100,1209,11250,264,65,0.292,1003,836,18.2,4.062,3.571,0.16,0.12,0.52,0.036,0,0,0.003,0.02,0.04,0.03,0.01,0.016,0.0018,0.258666667,0.726166667,167
3316,1805L87400,1LL069325600,325,451,38,CCS A,ZF4H6100,1210,11737,264,55,0.302,1048,847,12.2,4.8,4.508,0.16,0.09,0.52,0.037,0.001,0,0.001,0.02,0.04,0.03,0.01,0.02,0.0036,0.258666667,0.725166667,201
3317,1805L90500,1LL069325700,329,455,34,CCS A,ZF4H6100,1210,11722,264,64.99,0.25,1047,816,15.1,4.062,4.304,0.16,0.09,0.52,0.037,0.001,0,0.001,0.02,0.04,0.03,0.01,0.02,0.0036,0.258666667,0.725166667,231
3318,1805L92400,1LL069325800,352,466,32,CCS A,ZF4H6100,1199,11364,264,65,0.249,1032,822,15.1,4.062,4.305,0.16,0.09,0.52,0.037,0.001,0,0.001,0.02,0.04,0.03,0.01,0.02,0.0036,0.258666667,0.725166667,210
3319,1805M11500,1LL069332000,345,459,36,CCS A,ZF4H6100,1214,12336,264,55,0.348,1014,835,14.2,4.8,3.873,0.16,0.1,0.51,0.04,0.001,0,0.002,0.02,0.04,0.03,0,0.015,0.0046,0.255,0.714833333,179
3320,1805M34400,1LL069424700,279,422,40.5,CCS A,ZF4H6100,1149.5,16707,264,60,0.302,1012,803,13.39,4.4,4.545,0.15,0.1,0.53,0.032,0.002,0,0.002,0.02,0.04,0.04,0,0.014,0.0025,0.250333333,0.725333333,209
3321,1808N33C00,1LL069668000,326,450,41,CCS A,ZF4H6100,1223,13994,264,70,0.274,1106,815,10.2,3.771,6.863,0.15,0.14,0.52,0.039,0.002,0,0.002,0.02,0.03,0.06,0.01,0.019,0.0044,0.254,0.708333333,291
3322,1808P01800,1LL069668700,317,448,38.5,CCS A,ZF4H6100,1220,13885,264,69.99,0.259,1107,843,12.2,3.772,5.737,0.16,0.13,0.52,0.036,0.002,0,0.003,0.02,0.04,0.04,0,0.02,0.0023,0.258666667,0.726333333,264
3323,1808P12800,1LL069669400,320,438,37,CCS A,ZF4H6100,1197,13896,264,60,0.287,1007,841,12.2,4.4,4.918,0.15,0.1,0.53,0.038,0.001,0,0.002,0.03,0.04,0.05,0.01,0.019,0.0032,0.255,0.7265,166
3324,1808P34500,1LL069670100,336,456,35.5,CCS A,ZF4H6100,1185,13963,264,65,0.248,1036,825,12.2,4.062,5.328,0.16,0.14,0.54,0.037,0.002,0,0.004,0.02,0.04,0.04,0.01,0.025,0.0016,0.264,0.747333333,211
3325,1808P36800,1LL069670200,331,443,35.5,CCS A,ZF4H6100,1200,13835,264,65,0.241,1050,845,12.2,4.062,5.328,0.16,0.14,0.54,0.037,0.002,0,0.004,0.02,0.04,0.04,0.01,0.025,0.0016,0.264,0.747333333,205
3326,1808P58A00,1LL069670800,317,443,43.5,CCS A,ZF4H6100,1192,12452,264,76,0.249,1003,821,13.7,3.474,5.547,0.16,0.16,0.53,0.028,0.001,0,0.003,0.01,0.03,0.03,0,0.012,0.0015,0.257,0.726833333,182
3327,1809P86A00,1LL069671500,313,437,37.5,CCS A,ZF4H6100,1210,12510,264,69.99,0.267,1061,844,14,3.772,4.999,0.15,0.12,0.51,0.036,0.001,0,0.003,0.02,0.03,0.04,0.01,0.015,0.0028,0.248333333,0.696666667,217
3328,1807N37800,1LL070064800,381,479,35.5,CCS A,ZF4H6100,1225,12707,222,80,0.198,1114,828,8,2.775,10,0.16,0.13,0.52,0.037,0.001,0,0.002,0.02,0.04,0.03,0,0.019,0.0034,0.256666667,0.725833333,286
3329,1807N51600,1LL070064900,354,464,37,CCS A,ZF4H6100,1233,12900,222,79.99,0.226,1114,837,8,2.775,9.999,0.16,0.13,0.52,0.037,0.001,0,0.002,0.02,0.04,0.03,0,0.019,0.0034,0.256666667,0.725833333,277
3330,1808P71500,1LL070201100,343,457,27.5,CCS A,ZF4H6100,1185,12755,264,65,0.29,982,828,20.2,4.062,3.218,0.16,0.12,0.53,0.035,0.001,0,0.002,0.01,0.03,0.08,0.01,0.019,0.0041,0.269,0.728666667,154
3331,1810L79400,1LL070727500,333,447,29,CCS A,ZF4H6100,1164,12906,264,60,0.248,975,835,20.2,4.4,2.97,0.16,0.12,0.53,0.035,0.001,0,0.002,0.01,0.03,0.08,0.01,0.019,0.0041,0.269,0.728666667,140
3332,1810K60900,1LL070817500,371,464,38,CCS A,ZF4H6100,1196,13447,264,55,0.294,1016,831,12.2,4.8,4.508,0.17,0.09,0.52,0.036,0.001,0,0.002,0.02,0.04,0.03,0.01,0.01,0.0018,0.268666667,0.735166667,185
3333,1810L24600,1LL070819800,365,471,34.5,CCS A,ZF4H6100,1177,15228,264,72,0.241,1038,817,18,3.667,4,0.15,0.14,0.53,0.04,0.001,0,0.002,0.02,0.04,0.11,0,0.012,0.0085,0.264333333,0.730166667,221
3334,1810L41A00,1LL070881600,331,446,40,CCS A,ZF4H6100,1188,12532,264,75,0.244,1070,819,11,3.52,6.818,0.15,0.09,0.51,0.035,0.001,0,0.003,0.01,0.03,0.04,0,0.012,0.0067,0.245666667,0.695,251
3335,1810L51A00,1LL070882100,352,461,31,CCS A,ZF4H6100,1198,14561,264,55,0.288,1090,836,10,4.8,5.5,0.17,0.12,0.53,0.032,0.002,0,0.003,0.01,0.04,0.06,0.01,0.014,0.0025,0.275666667,0.747666667,254
3336,1810L62200,1LL070927500,400,483,28.5,CCS A,EF4R5100,1184,13524,264,70,0.252,940,827,24.2,3.771,2.893,0.15,0.2,0.96,0.038,0.014,0.001,0.015,0.01,0.04,0.03,0,0.013,0.0057,0.319533333,1.158266667,113
3337,1812L94C00,1LL071208400,343,464,38,CCS A,ZF4H7100,1220,13238,264,69.99,0.271,1026,801,11,3.772,6.363,0.14,0.15,0.66,0.039,0.001,0,0.002,0.01,0.03,0.07,0,0.024,0.0042,0.266666667,0.8385,225
3338,1812M08A00,1LL071209700,337,451,36,CCS A,ZF4H6100,1205,11947,264,55,0.293,1041,830,10,4.8,5.5,0.15,0.11,0.6,0.035,0.006,0,0.004,0.04,0.04,0.05,0.02,0.015,0.0019,0.269333333,0.7975,211
3339,1812L98400,1LL071661500,373,465,33.5,CCS A,ZF4H6100,1188,12953,264,59.99,0.298,1015,822,12,4.401,4.999,0.16,0.13,0.54,0.037,0.001,0,0.002,0.02,0.03,0.02,0,0.013,0.0032,0.257333333,0.735333333,193
3340,1813S44A00,1LL071804000,300,421,38,CCS A,ZF4H6100,1149.5,9939,264,55,0.275,1070,852,10.39,4.8,5.294,0.16,0.12,0.54,0.031,0.002,0,0.002,0.02,0.04,0.03,0,0.013,0.012,0.26,0.7455,218
3341,1814K18800,1LL071920100,324,448,35,CCS A,ZF4H6100,1197,10456,264,70,0.254,1058,835,14,3.771,5,0.16,0.16,0.54,0.033,0.002,0,0.003,0.02,0.04,0.05,0.01,0.016,0.0027,0.266,0.7485,223
3342,1814K29500,1LL072048300,344,458,41,CCS A,ZF4H6100,1206,11040,264,60,0.307,1099,852,9,4.4,6.667,0.16,0.18,0.52,0.042,0.002,0,0.003,0.02,0.04,0.05,0.01,0.016,0.0133,0.262666667,0.729166667,247
3343,1814K84A00,1LL072420600,331,445,41,CCS A,ZF4H6100,1193,11244,264,55,0.267,1053,815,11,4.8,5,0.16,0.09,0.53,0.037,0.002,0,0.002,0.02,0.03,0.05,0.01,0.014,0.0062,0.263666667,0.726166667,238
3344,1814N64400,1LL072531400,332,468,33,CCS A,EF4R5100,1194,10203,264,74.99,0.228,962,872,30,3.52,2.5,0.17,0.15,0.92,0.031,0.011,0.001,0.01,0.02,0.04,0.05,0.01,0.012,0.0036,0.339533333,1.138266667,90
3345,1814N78A00,1LL072532200,330,450,41,CCS A,ZF4H6100,1202,11142,264,65,0.31,1039,814,12,4.062,5.417,0.16,0.11,0.55,0.037,0.001,0.001,0.003,0.02,0.04,0.06,0.01,0.016,0.004,0.269866667,0.757433333,225
3346,1814K57A00,1LL072532500,337,447,38.5,CCS A,ZF4H6100,1195,11250,264,55,0.276,1001,827,12,4.8,4.583,0.16,0.12,0.54,0.031,0.002,0,0.002,0.02,0.03,0.03,0,0.014,0.0111,0.259333333,0.7355,174
3347,1814N96A00,1LL072532900,344,452,35,CCS A,ZF4H6100,1216,10941,264,65,0.264,1051,810,11,4.062,5.909,0.16,0.13,0.53,0.033,0.001,0.002,0.002,0.02,0.04,0.08,0.01,0.016,0.0094,0.270733333,0.7392,241
3348,1815P51A00,1LL072594300,394,473,35.5,CCS A,ZF4H6100,1202,13965,264,70,0.26,1054,808,10,3.771,7,0.16,0.12,0.51,0.026,0.002,0,0.002,0.02,0.04,0.04,0.01,0.013,0.0033,0.259,0.716666667,246
3349,1815P65400,1LL072594400,350,453,35.5,CCS A,ZF4H6100,1203,13621,264,70,0.28,1087,828,11,3.771,6.364,0.16,0.12,0.51,0.026,0.002,0,0.002,0.02,0.04,0.04,0.01,0.013,0.0033,0.259,0.716666667,259
3350,1815Q22800,1LL072594900,348,446,34,CCS A,ZF4H6100,1201,12417,264,69.99,0.266,1042,843,12,3.772,5.833,0.16,0.1,0.58,0.037,0.003,0.001,0.002,0.02,0.03,0.06,0.01,0.014,0.0024,0.2742,0.7771,199
3351,1815P74600,1LL072595600,345,441,35,CCS A,ZF4H6100,1203,13145,264,70,0.272,1042,832,15,3.771,4.667,0.15,0.11,0.53,0.027,0.002,0,0.003,0.02,0.03,0.04,0.01,0.015,0.0034,0.251666667,0.716333333,210
3352,1815P38400,1LL072862100,300,447,42,CCS A,ZF4H6100,1207,12457,264,65,0.287,987,800,15,4.062,4.333,0.16,0.11,0.54,0.022,0.001,0,0.002,0.02,0.04,0.05,0,0.014,0.0027,0.264,0.746166667,187
3353,1815Q27C00,1LL072865500,354,462,31.5,CCS A,ZF4H6100,1207,12454,264,66.99,0.251,1042,811,12,3.941,5.583,0.17,0.1,0.52,0.03,0.001,0,0.002,0.02,0.03,0.03,0,0.014,0.0055,0.266,0.724833333,231
3354,1815Q54800,1LL072866300,332,449,43.5,CCS A,ZF4H6100,1221,14257,264,70,0.269,1099,824,10,3.771,7,0.16,0.12,0.52,0.039,0.002,0,0.005,0.02,0.04,0.04,0,0.016,0.0021,0.258666667,0.726,275
3355,1816K08C00,1LL072867400,347,450,40,CCS A,ZF4H7100,1198,13678,264,70,0.265,1046,806,9.2,3.771,7.609,0.14,0.11,0.63,0.039,0.002,0,0.004,0.02,0.03,0.05,0.01,0.017,0.0062,0.260333333,0.806833333,240
3356,1816K27400,1LL072868900,415,491,35,CCS A,EF4R5100,1191,14008,264,75,0.186,962,840,20,3.52,3.75,0.15,0.16,0.92,0.04,0.011,0.001,0.012,0.02,0.04,0.04,0.01,0.02,0.0052,0.317533333,1.1181,122
3357,1815Q23A00,1LL072950300,299,437,43.5,CCS A,ZF4H6100,1199,12420,264,70,0.261,1045,829,12,3.771,5.833,0.16,0.1,0.58,0.037,0.003,0.001,0.002,0.02,0.03,0.06,0.01,0.014,0.0024,0.2742,0.7771,216
3358,1820P56500,1LL073188200,317,443,35,CCS A,ZF4H6100,1239,12255,220,70,0.254,1149,852,7.3,3.143,9.589,0.15,0.15,0.54,0.048,0.002,0,0.002,0.05,0.03,0.06,0.01,0.011,0.0062,0.259333333,0.728666667,297
3359,1817L47400,1LL073189500,299,428,44,CCS A,ZF4H6100,1243,12298,181,70,0.308,1125,858,6,2.586,11.667,0.15,0.14,0.57,0.036,0.002,0,0.004,0.01,0.03,0.03,0,0.02,0.0039,0.253666667,0.756166667,267
3360,1818K11600,1LL073243000,345,443,35.5,CCS A,ZF4H6100,1208,13026,264,75,0.251,1000,837,18.2,3.52,4.121,0.15,0.11,0.51,0.037,0,0,0.002,0.02,0.04,0.05,0.01,0.015,0.0025,0.251,0.706833333,163
3361,1818K16800,1LL073243700,366,465,32,CCS A,ZF4H6100,1209,12856,264,65,0.26,985,804,15.1,4.062,4.305,0.16,0.12,0.57,0.035,0.001,0.001,0.003,0.02,0.04,0.05,0.01,0.013,0.0018,0.2712,0.777266667,181
3362,1818K21400,1LL073244300,366,465,28.5,CCS A,ZF4H6100,1192,13902,264,60,0.309,986,828,14.2,4.4,4.225,0.16,0.11,0.52,0.036,0.002,0,0.002,0.02,0.04,0.03,0.01,0.013,0.0023,0.258666667,0.725833333,158
3363,1818K45500,1LL073244800,310,441,41.5,CCS A,ZF4H6100,1185,13957,264,70,0.289,1055,861,12.2,3.771,5.738,0.15,0.11,0.52,0.036,0.001,0,0.002,0.02,0.03,0.03,0,0.014,0.004,0.246,0.705166667,194
3364,1818L35800,1LL073315200,330,442,41,CCS A,ZF4H6100,1215,11827,264,69.99,0.236,1110,832,10,3.772,6.999,0.16,0.13,0.53,0.039,0.001,0,0.003,0.02,0.04,0.05,0.01,0.017,0.0022,0.264333333,0.7375,278
3365,1818L12800,1LL073315500,327,443,40,CCS A,ZF4H6100,1216,17597,264,70,0.258,1107,833,10,3.771,7,0.15,0.12,0.53,0.032,0.001,0,0.002,0.02,0.04,0.05,0.01,0.019,0.004,0.254333333,0.727166667,274
3366,1817K09520,1LL073363300,338,437,41,CCS A,EF4G5100,1201,13720,264,70,0.296,1033,826,13,3.771,5.385,0.1,0.16,0.81,0.035,0.013,0.001,0.003,0.04,0.05,0.05,0.02,0.014,0.0025,0.2552,0.969266667,207
3367,1820N37500,1LL073364300,289,420,48,CCS A,ZF4H6100,1239,12400,181,70,0.283,1141,872,7.5,2.586,9.333,0.13,0.14,0.63,0.022,0.003,0,0.004,0.01,0.04,0.04,0,0.018,0.0051,0.246333333,0.806666667,269
3368,1818L46800,1LL073670300,319,422,39.5,CCS A,ZF4H6100,1211,11698,264,69.99,0.262,1075,843,12,3.772,5.833,0.15,0.11,0.52,0.042,0.001,0,0.004,0.02,0.05,0.05,0.01,0.017,0.0127,0.253333333,0.726833333,232
3369,1818L96300,1LL073696500,349,455,37,CCS A,ZF4H6100,1149.5,13724,264,65,0.26,985,804,13.89,4.062,4.305,0.16,0.11,0.52,0.036,0.002,0,0.002,0.02,0.04,0.03,0.01,0.013,0.0023,0.258666667,0.725833333,181
3371,1818N28200,1LL073878400,306,440,43,CCS A,ZF4H6100,1149.5,17260,264,60,0.248,975,835,10.39,4.4,2.97,0.16,0.13,0.53,0.039,0.001,0,0.003,0.02,0.04,0.05,0.01,0.017,0.0022,0.264333333,0.7375,140
3372,1820M36400,1LL074221000,343,455,29,CCS A,ZF4H6100,1202,12659,264,70,0.225,983,827,22,3.771,3.182,0.15,0.11,0.52,0.031,0.002,0,0.002,0.02,0.04,0.04,0.01,0.017,0.0048,0.250666667,0.716333333,156
3373,1820R00500,1LL074222800,392,474,32,CCS A,ZF4H6100,1213,15510,264,69.99,0.294,1002,827,16.2,3.772,4.32,0.16,0.1,0.54,0.031,0.002,0,0.002,0.02,0.04,0.05,0.01,0.019,0.002,0.266,0.7465,175
3374,1820R03400,1LL074222900,357,461,35.5,CCS A,ZF4H6100,1149.5,15055,264,70,0.292,1007,825,16.39,3.771,4.271,0.16,0.1,0.54,0.031,0.002,0,0.002,0.02,0.04,0.05,0.01,0.019,0.002,0.266,0.7465,182
3375,1820R06600,1LL074223100,352,462,40.5,CCS A,ZF4H6100,1210,15521,264,70,0.25,947,805,16.2,3.771,4.321,0.15,0.14,0.53,0.03,0.001,0,0.001,0.02,0.04,0.09,0.01,0.016,0.0023,0.262333333,0.729833333,142
3376,1821K46300,1LL074223700,351,467,33,CCS A,ZF4H6100,1203,13970,264,69.99,0.296,997,814,14.7,3.772,4.761,0.17,0.12,0.52,0.034,0.001,0,0.002,0.02,0.04,0.08,0.01,0.017,0.003,0.278666667,0.738666667,183
3377,1821K47200,1LL074223800,304,467,35,CCS A,ZF4H6100,1204,13910,264,70,0.296,988,820,14.7,3.771,4.762,0.17,0.12,0.52,0.034,0.001,0,0.002,0.02,0.04,0.08,0.01,0.017,0.003,0.278666667,0.738666667,168
3378,1821K53600,1LL074235100,288,429,40,CCS A,ZF4H6100,1225,13609,264,70,0.244,1036,837,14.2,3.771,4.93,0.15,0.13,0.52,0.039,0.002,0,0.001,0.01,0.03,0.05,0,0.014,0.0046,0.249333333,0.706833333,199
3379,1821K57600,1LL074235200,300,427,43.5,CCS A,ZF4H6100,1222,13212,264,70,0.237,1050,858,14.2,3.771,4.93,0.15,0.13,0.52,0.039,0.002,0,0.001,0.01,0.03,0.05,0,0.014,0.0046,0.249333333,0.706833333,192
3381,1821K93800,1LL074236200,308,443,42,CCS A,ZF4H6100,1207,12232,264,69.99,0.214,1107,883,12.2,3.772,5.737,0.18,0.11,0.52,0.036,0.001,0,0.004,0.02,0.05,0.06,0.01,0.013,0.0013,0.285333333,0.757333333,224
3382,1821K98A00,1LL074236300,318,450,41,CCS A,ZF4H6100,1197,11448,264,69.99,0.245,1064,820,12.2,3.772,5.737,0.18,0.11,0.52,0.036,0.001,0,0.004,0.02,0.05,0.06,0.01,0.013,0.0013,0.285333333,0.757333333,244
3383,1821L19A00,1LL074236600,303,444,41.5,CCS A,ZF4H6100,1222,11865,264,69.99,0.24,1083,827,12.2,3.772,5.737,0.16,0.1,0.53,0.027,0.002,0,0.001,0.02,0.05,0.05,0.01,0.014,0.0042,0.265,0.7465,256
3384,1821L23A00,1LL074236700,308,448,38.5,CCS A,ZF4H6100,1226,11866,264,70,0.24,1102,839,12.2,3.771,5.738,0.16,0.1,0.53,0.027,0.002,0,0.001,0.02,0.05,0.05,0.01,0.014,0.0042,0.265,0.7465,263
3385,1821L10800,1LL074237100,320,446,44,CCS A,ZF4H6100,1218,11664,264,70,0.208,1099,869,11.2,3.771,6.25,0.15,0.1,0.53,0.028,0.001,0,0.001,0.02,0.05,0.05,0.01,0.013,0.0039,0.255,0.7365,230
3386,1821L13800,1LL074237200,312,447,41.5,CCS A,ZF4H6100,1222,11917,264,69.99,0.234,1109,824,10.2,3.772,6.862,0.15,0.1,0.53,0.028,0.001,0,0.001,0.02,0.05,0.05,0.01,0.013,0.0039,0.255,0.7365,285
3387,1821L48800,1LL074328200,323,448,41,CCS A,ZF4H6100,1196,12302,264,70,0.241,1050,814,10.2,3.771,6.863,0.15,0.14,0.52,0.029,0.001,0,0.004,0.02,0.04,0.08,0.01,0.016,0.0022,0.258666667,0.719333333,236
3388,1821L49800,1LL074328300,329,451,35.5,CCS A,ZF4H6100,1195,11839,264,75,0.217,1081,829,10.2,3.52,7.353,0.15,0.14,0.52,0.029,0.001,0,0.004,0.02,0.04,0.08,0.01,0.016,0.0022,0.258666667,0.719333333,252
3389,1821L54500,1LL074328900,294,445,40,CCS A,ZF4H6100,1195,11632,264,78,0.245,1080,832,10.2,3.385,7.647,0.16,0.11,0.52,0.032,0.001,0,0.002,0.02,0.04,0.05,0.01,0.025,0.0026,0.262666667,0.726833333,248
3390,1821L66500,1LL074329500,297,444,38.5,CCS A,ZF4H6100,1221,12704,264,65,0.263,1007,837,11.2,4.062,5.804,0.15,0.13,0.51,0.032,0.001,0,0.002,0.02,0.03,0.04,0,0.026,0.0021,0.246333333,0.696333333,170
3391,1821L75600,1LL074330000,325,442,41.5,CCS A,ZF4H6100,1184,11713,264,69.99,0.206,1053,838,11.2,3.772,6.249,0.15,0.14,0.53,0.03,0.001,0,0.003,0.02,0.03,0.04,0.01,0.014,0.0048,0.251666667,0.717333333,215
3392,1821L89500,1LL074330600,303,431,36,CCS A,ZF4H6100,1188,12175,264,64.99,0.309,990,813,12.2,4.062,5.327,0.16,0.1,0.53,0.029,0.002,0,0.007,0.02,0.04,0.06,0.01,0.02,0.0051,0.266333333,0.737,177
3393,1821N11400,1LL074332500,312,445,41.5,CCS A,ZF4H6100,1181,11143,264,65,0.291,1041,844,14.2,4.062,4.577,0.15,0.12,0.58,0.034,0.002,0,0.001,0.02,0.04,0.06,0.01,0.025,0.0109,0.264666667,0.777666667,197
3394,1821N31400,1LL074333000,305,434,41,CCS A,ZF4H6100,1188,11250,264,65,0.267,1026,848,15.1,4.062,4.305,0.17,0.1,0.51,0.028,0.001,0,0.001,0.02,0.04,0.07,0.01,0.018,0.0034,0.275,0.7275,178
3395,1821P63300,1LL074334700,365,445,33.5,CCS A,ZF4H6100,1200,11191,264,69.99,0.245,988,837,20.2,3.772,3.465,0.16,0.1,0.54,0.043,0.002,0,0.002,0.02,0.04,0.07,0.01,0.013,0.0092,0.27,0.7475,151
3396,1821P75500,1LL074335200,362,460,31.5,CCS A,YY000000,1149.5,10955,264,64.99,0.286,987,815,20.4,4.062,3.186,0.14,0.1,0.53,0.039,0.002,0,0.002,0.02,0.04,0.07,0.01,0.012,0.0081,0.248333333,0.7175,172
3397,1821M18400,1LL074355700,350,486,36.5,CCS A,ZF4H6100,1198,11689,264,70,0.264,970,824,12.2,3.771,5.738,0.17,0.11,0.55,0.027,0.001,0,0.002,0.02,0.05,0.05,0.01,0.022,0.0019,0.278333333,0.776833333,146
3398,1821M22A00,1LL074355900,326,454,39,CCS A,ZF4H6100,1191,11073,264,70,0.276,1057,816,12.2,3.771,5.738,0.15,0.13,0.54,0.028,0.001,0,0.002,0.03,0.04,0.05,0.01,0.017,0.0039,0.256666667,0.7375,241
3399,1821M33800,1LL074356000,337,450,37.5,CCS A,ZF4H6100,1198,11812,264,70,0.27,1059,842,12.2,3.771,5.738,0.15,0.13,0.54,0.028,0.001,0,0.002,0.03,0.04,0.05,0.01,0.017,0.0039,0.256666667,0.7375,217
3400,1821N76300,1LL074356800,331,443,38,CCS A,ZF4H6100,1196,11734,264,70,0.286,1042,827,12.7,3.771,5.512,0.16,0.12,0.52,0.032,0.001,0,0.004,0.02,0.03,0.03,0,0.013,0.0014,0.256,0.7155,215
3401,1820Q83400,1LL074536600,311,443,38.5,CCS A,ZF4H6100,1221,15581,264,69.99,0.285,974,817,17.2,3.772,4.069,0.16,0.11,0.53,0.039,0.002,0,0.002,0.02,0.03,0.04,0.01,0.018,0.0072,0.261666667,0.726333333,157
3403,1822K47200,1LL074711800,314,434,42.5,CCS A,ZF4H6100,1233,12374,151,64.99,0.226,1100,854,7.2,2.323,9.026,0.15,0.12,0.53,0.033,0.001,0,0.002,0.02,0.04,0.09,0,0.021,0.0016,0.260333333,0.7285,246
3405,1822K76400,1LL074896100,363,458,30.5,CCS A,ZF4H6100,1149.5,13782,264,75,0.256,1108,837,12.39,3.52,7.353,0.15,0.11,0.52,0.036,0.001,0,0.002,0.02,0.03,0.03,0,0.014,0.004,0.246,0.705166667,271
